Repository: ngpierini/polytechniques

File: 404.html
Page not found: PolyTechniques

Page not found

  That link is broken, or the page moved. Sorry about that.

Try one of these instead

Home: the full toolkit

  Calculator: target Mn, DP, or concentration across ATRP, RAFT, ROMP, and FRP

  Polymer Search: look up a polymer by name or draw its structure

  Tg Predictor: estimate a copolymer or blend's glass transition

  GPC Calibration Converter

If you followed a link here from somewhere else and it's broken, let me know.

PolyTechniques: free tools for polymer synthesis.

File: acrylate-polymers.html
Acrylate polymers: PolyTechniques

Acrylate polymers

  The soft half of the acrylics - why an acrylate sits eighty degrees below the methacrylate that looks just like it

About this family

  An acrylate repeat unit is about as simple as a vinyl polymer gets: a two-carbon backbone with an ester hanging off every other carbon, –CH2–CH(CO2R)–. Everything that distinguishes one acrylate from the next is in R, and the range that single substituent covers is remarkable. The same backbone gives you a hard coating resin, a pressure-sensitive adhesive that tacks at room temperature, a water-soluble thickener, a fluorinated release layer, and a superabsorbent.

  The defining structural fact is what an acrylate lacks. Replace the hydrogen on the substituted backbone carbon with a methyl group and you have a methacrylate, and the glass transition jumps by roughly eighty to a hundred degrees – poly(methyl acrylate) sits at 10 °C while poly(methyl methacrylate) sits at 105 °C. That extra methyl crowds the backbone and freezes out the rotation that lets an acrylate chain move. It is the single largest structure–property lever in the acrylic family, and it is why formulators reach for acrylates when they want something soft and methacrylates when they want something rigid.

What sets the properties

  Within the acrylates, the ester group is the tuning knob, and it works in two opposing directions. Lengthening a linear alkyl ester plasticises the polymer internally: the side chain holds neighbouring backbones apart and lowers Tg steeply, which is the trip from poly(methyl acrylate) at 10 °C down to poly(ethyl acrylate) at −24 °C and onward to the butyl and 2-ethylhexyl esters that make up most adhesive formulations. Keep going, though, and the trend reverses: once the side chain is long enough to pack against its neighbours it begins to crystallise on its own, and the polymer stiffens again for an entirely different reason. Branching in the ester works the other way from length – a tert-butyl ester is much stiffer than the n-butyl isomer of identical molecular weight.

  Acrylates also behave differently from methacrylates in the reactor, which matters if you are trying to control one. The propagating radical on an acrylate is secondary rather than tertiary, so it is more reactive and less stable: propagation is fast, but the same radical readily abstracts a hydrogen from its own backbone, forming a mid-chain radical that goes on to give short-chain branches and, eventually, β-scission. That backbiting is strongly temperature-dependent and is the usual explanation when an acrylate polymerisation gives a broader distribution or a lower-than-expected molecular weight at high temperature.

All 81 in the library

  Sorted by parent name, ignoring the leading "poly" and any locants – so poly(2-hydroxyethyl methacrylate) files under H. 76 of the 81 carry a note, and every one is searchable by drawn structure on the structure search page. 5 have a CAS registry number for the polymer; most specialty polymers have never been assigned one, and the number you find in a catalogue is usually the monomer's, which is why the field is blank rather than borrowed here.

  A B C D E F G H I L M N O P S T

A

Poly(acrylamide) crosslinked gel

  polyacrylamide gel, PAGE gel, bis-acrylamide crosslinked polyacrylamide · from acrylamide + N,N'-methylenebisacrylamide

  Polyacrylamide as a network rather than a soluble chain, tied together by a few percent of a bis-acrylamide that carries two vinyl groups and so ends up in two chains at once. The repeat unit is unchanged; the crosslink ratio is what sets the pore size, which is the entire basis of using these gels to sieve proteins and nucleic acids by size.

Poly(2-acrylamido-2-methylpropane sulfonic acid)

  PAMPS, poly(AMPS), polyAMPS · from 2-acrylamido-2-methylpropane sulfonic acid

  A strong polyacid whose sulfonate stays ionised at any pH and, crucially, tolerates hard brine - the calcium that precipitates poly(acrylic acid) leaves it alone. That is why it is the polyelectrolyte used in oilfield fluids, and the quaternary carbon beside the amide protects the linkage from the hydrolysis that degrades polyacrylamide.

Acrylic rubber

  ACM, polyacrylate rubber, acrylate elastomer · from ethyl or butyl acrylate + a cure-site monomer

  An acrylate elastomer built for hot oil: the saturated backbone resists oxidation at temperatures that destroy nitrile rubber, and the polar ester resists swelling in hydrocarbon. A small fraction of a reactive comonomer provides the cure sites, since acrylates offer none. It is the standard for engine and transmission seals, where its poor water resistance is not a problem. Not drawn: the cure-site monomer is a small random fraction.

Poly(N-acryloylmorpholine)

  PNAM, poly(4-acryloylmorpholine), PAcM · from 4-acryloylmorpholine

  A tertiary acrylamide with an ether in the ring, giving a polymer that is water-soluble at every temperature - no cloud point, unlike most of the acrylamide family - and unusually resistant to hydrolysis. That reliability makes it a PEG alternative for bioconjugation and the polar anchoring block in the bottlebrush friction modifiers.

Poly(2-(acryloyloxy)ethyl trimethylammonium chloride)

  PAETAC · from 2-(acryloyloxy)ethyl trimethylammonium chloride

  The acrylate cationic monomer of water treatment. Its ester link hydrolyses far faster than the methacrylate at high pH, which limits the shelf life of the flocculant solutions made from it.

B

Poly(behenyl acrylate)

  poly(docosyl acrylate) · from behenyl acrylate

  The C22 comb acrylate, the longest side chain in common commercial use. Its behaviour is essentially that of crystalline paraffin tethered to a flexible backbone.

Poly(benzyl acrylate)

  from benzyl acrylate

  The methylene spacer lets the ring rotate freely, so this is much softer than poly(phenyl acrylate) despite carrying the same aromatic group.

Bottlebrush oil-additive friction modifier

  bottlebrush friction modifier, anchor group bottlebrush, graft copolymer lubricant additive, poly(lauryl acrylate) brush · from lauryl acrylate macromonomer with a poly(4-acryloylmorpholine) anchor block

  A bottlebrush designed to do in an oil what a surface-grafted brush does in water. The grafted poly(lauryl acrylate) part dissolves in the oil and stands away from the surface; a short polar poly(4-acryloylmorpholine) block anchors the molecule to the metal, so the polymer builds its own brush layer wherever the surfaces meet rather than needing to be grafted there. RAFT polymerisation let grafting density and the position of the anchor along the chain be varied independently, which is the point - the architecture, not the chemistry, is the variable. Friction coefficients fell by about half at low additive levels. Worth the trouble given that roughly a fifth of the world's energy goes on overcoming friction. Kerr, Hakkinen and co-workers (Perrier group, Warwick), ACS Appl. Mater. Interfaces 2023, 15, 48574.

Poly(2-butoxyethyl acrylate)

  from 2-butoxyethyl acrylate

  The ether oxygen keeps the polymer polar while the butyl tail keeps it soft - a combination used in adhesives that must wet low-energy surfaces.

Poly(butyl acrylate)

  PBA · CAS 9003-49-0 · from butyl acrylate

Poly(sec-butyl acrylate)

  from sec-butyl acrylate

  Branched at the carbon bearing the ester oxygen, which restricts ester rotation directly and gives the highest Tg of the three butyl acrylate isomers.

Poly(tert-butyl acrylate)

  PtBA · CAS 25232-27-3 · from tert-butyl acrylate

Poly(N-tert-butylacrylamide)

  PNtBAM, poly(N-tert-butylacrylamide) · from N-tert-butylacrylamide

  The hydrophobic member of the acrylamide family, insoluble in water where the isopropyl version dissolves below 32 C. Copolymerised with N-isopropylacrylamide it pulls the cloud point down in a nearly linear way, which is the standard method for tuning a thermoresponsive gel to body temperature rather than to 32 C.

Poly(4-tert-butylcyclohexyl acrylate)

  from 4-tert-butylcyclohexyl acrylate

  A bulky cycloaliphatic acrylate used in radiation-curable coatings where a high Tg is wanted without an aromatic ring.

C

Carbomer

  carbopol, crosslinked poly(acrylic acid), carbomer homopolymer · from acrylic acid + allyl pentaerythritol

  Poly(acrylic acid) lightly crosslinked into a microgel, and the thickener in most clear gels on a pharmacy shelf. Dry it is a tight coil; neutralise it and the carboxylates repel each other so the particle swells a thousandfold, turning a one-percent dispersion into a gel that holds its shape. The transition is entirely electrostatic - add salt and it collapses again. A network, so undrawn.

Poly(2-carboxyethyl acrylate)

  PCEA, poly(2-carboxyethyl acrylate), beta-carboxyethyl acrylate · from 2-carboxyethyl acrylate

  A carboxylic acid held off the backbone by an ester spacer rather than attached directly as in acrylic acid. The distance matters for adhesion: the acid can reach a metal oxide surface without the chain having to distort, which is why small amounts of it are added to pressure-sensitive adhesives to improve their grip on steel.

Poly(2-chloroethyl acrylate)

  from 2-chloroethyl acrylate

  A polar, reactive acrylate; the chloroethyl group also raises the refractive index over the plain alkyl esters.

Poly(2-cyanoethyl acrylate)

  from 2-cyanoethyl acrylate

  The nitrile gives a high dielectric constant, which is what cyanoethyl-substituted polymers are made for - dielectric layers and electrolyte binders.

Poly(cyclohexyl acrylate)

  PCHA, poly(cyclohexyl acrylate) · from cyclohexyl acrylate

  A saturated ring on the ester, which raises the glass transition well above the linear acrylates without the aromaticity that would raise the refractive index. That combination - stiff but optically ordinary and UV-transparent - is what makes cycloaliphatic esters useful in coatings meant to stay clear outdoors.

Poly(cyclohexylmethyl acrylate)

  from cyclohexylmethyl acrylate

  The methylene spacer decouples the cyclohexane ring from the backbone, so this is softer than poly(cyclohexyl acrylate) despite the same ring.

Poly(cyclopentyl acrylate)

  from cyclopentyl acrylate

  A cycloaliphatic acrylate; the ring raises Tg over the linear C5 ester while keeping the polymer aliphatic and optically clear.

D

Poly(decyl acrylate)

  from decyl acrylate

  Long-chain acrylate used as a comonomer where oil compatibility matters more than adhesion.

Poly(diacetone acrylamide)

  PDAAM, poly(diacetone acrylamide), DAAM · from diacetone acrylamide

  The ketone on this monomer is the half of the pair that lets a water-based paint crosslink as it dries: adipic dihydrazide in the same can cannot reach the ketone while the polymer is inside a latex particle, but once the water leaves and the particles coalesce the hydrazone forms and the film becomes insoluble. Ambient cure with no catalyst and no isocyanate.

Poly(N,N-diethylacrylamide)

  PDEAAm, poly(diethylacrylamide) · from N,N-diethylacrylamide

  A thermoresponsive polymer that collapses on heating like poly(N-isopropylacrylamide) but has no N-H at all. That matters: PNIPAM's amide hydrogen lets it hydrogen-bond to itself and to surfaces, which shows up as hysteresis on cooling and as unwanted protein adhesion. With both hydrogens replaced by ethyls, the transition is sharper and more reversible, at the cost of a cloud point that sits a few degrees lower.

Poly(2-(dimethylamino)ethyl acrylate)

  PDMAEA, poly(dimethylaminoethyl acrylate) · from 2-(dimethylamino)ethyl acrylate

  The acrylate version of the standard cationic methacrylate, and it does something the methacrylate does not: the ester hydrolyses steadily in water, shedding the amine and turning the polycation into poly(acrylic acid). A gene delivery vehicle that self-destructs on a timer, releasing its cargo without needing any trigger.

Poly(3-(dimethylamino)propyl acrylate)

  PDMAPA · from 3-(dimethylamino)propyl acrylate

  A cationic acrylate used in flocculants and hair-care polymers, where the tertiary amine is quaternised after polymerisation.

E

Poly(2-(2-ethoxyethoxy)ethyl acrylate)

  PEOEOEA · from 2-(2-ethoxyethoxy)ethyl acrylate

  A diethylene glycol monoether acrylate. Two ether oxygens make it a reactive diluent that lowers viscosity in UV-curable formulations without the skin irritation of the short-chain esters.

Poly(2-ethoxyethyl acrylate)

  from 2-ethoxyethyl acrylate

  A soft, polar acrylate used where a low Tg has to come with solvent resistance that a plain alkyl ester cannot give.

Poly(ethyl acrylate)

  PEA · CAS 9003-32-1 · from Ethyl acrylate · Tg -24 °C

Poly(ethyl alpha-chloroacrylate)

  from ethyl alpha-chloroacrylate

  The alpha-chloro acrylates are far more sensitive to the electron beam than their methacrylate analogues, which is what put poly(alpha-chloroacrylate) esters into electron-beam resists.

Ethylene acrylic elastomer (AEM)

  AEM, Vamac, ethylene-methyl acrylate elastomer · from ethylene + methyl acrylate + cure-site monomer

  Sits between acrylic rubber and nitrile in both temperature range and price, and is the usual choice for turbocharger hose and engine mounts. The ethylene gives low-temperature flexibility the pure acrylate lacks. Undrawn: a random terpolymer defined by its monomer ratio.

Poly(ethylene glycol) diacrylate network

  PEGDA, PEG diacrylate hydrogel, PEG-DA · from poly(ethylene glycol) diacrylate

  PEG capped at both ends with acrylates, so light and a photoinitiator turn a solution into a hydrogel in seconds - which is why it is the default matrix for encapsulating cells and for stereolithography of soft parts. Mesh size, and therefore what diffuses through, is set by the molar mass of the PEG between crosslinks. The acrylate junctions themselves do not degrade, so a fully resorbable version needs ester or peptide segments built in. Not drawn: a network with no repeat unit.

Poly(2-ethylhexyl acrylate)

  P2EHA · CAS 9003-77-4 · from 2-ethylhexyl acrylate

F

Poly(furfuryl acrylate)

  from furfuryl acrylate

  A bio-based acrylate from furfuryl alcohol. The furan ring is also a diene: it undergoes reversible Diels-Alder addition to maleimides, which is the basis of the self-healing and reworkable networks these polymers are studied for.

G

Poly(glycidyl acrylate)

  from glycidyl acrylate

  The acrylate analogue of poly(glycidyl methacrylate). The pendant epoxide is the reactive handle - it opens with amines, thiols and acids - but the more mobile acrylate backbone makes the ring more prone to premature reaction during storage.

H

Poly(heptyl acrylate)

  from heptyl acrylate

  A member of the n-alkyl acrylate series rarely used alone; its value is in mapping the side-chain-length dependence of Tg between hexyl and octyl.

Poly(hexadecyl acrylate)

  poly(cetyl acrylate) · from hexadecyl acrylate

  The C16 comb acrylate. Its side-chain melting point sits near room temperature, which is why these polymers are used as phase-change and shape-memory components.

Poly(hexafluoroisopropyl acrylate)

  from hexafluoroisopropyl acrylate

  Two trifluoromethyl groups on the ester carbon give a very low refractive index and a strongly acidic alpha C-H, the feature exploited in fluorinated photoresists.

Poly(hexyl acrylate)

  from hexyl acrylate

  A soft, tacky acrylate used to lower the Tg of adhesive copolymers without the branched structure of 2-ethylhexyl acrylate.

Poly(2-hydroxybutyl acrylate)

  from 2-hydroxybutyl acrylate

  A hydroxy acrylate with a secondary hydroxyl, which reacts more slowly with isocyanates than the primary-hydroxyl monomers and so gives a longer pot life.

Poly(4-hydroxybutyl acrylate)

  P4HBA · from 4-hydroxybutyl acrylate

  A hydroxy-functional acrylate with a four-carbon spacer, which keeps the hydroxyl far enough from the ester to resist the transesterification that shortens the shelf life of 2-hydroxyethyl acrylate.

Poly(N-hydroxyethyl acrylamide)

  PHEAA, poly(N-(2-hydroxyethyl)acrylamide), HEAA · from N-(2-hydroxyethyl)acrylamide

  An acrylamide carrying both an amide and a free hydroxyl, so it hydrogen-bonds to water at two points per repeat and resists protein adsorption about as well as PEG does. Unlike polyacrylamide it carries no primary amide, so it cannot hydrolyse to acrylic acid and drift charged over time - the failure that limits polyacrylamide coatings.

Poly(2-hydroxyethyl acrylate)

  PHEA, poly(hydroxyethyl acrylate) · from 2-hydroxyethyl acrylate

  The acrylate twin of the hydrogel standard poly(2-hydroxyethyl methacrylate). Losing the alpha-methyl drops the glass transition far below room temperature, so where the methacrylate gives a firm hydrogel this gives a soft, tacky one - the same hydroxyl chemistry and water uptake, a completely different mechanical result. A reminder that in the acrylate/methacrylate pairs the methyl group, not the ester, sets the stiffness.

Poly(hydroxypropyl acrylate)

  PHPA, poly(2-hydroxypropyl acrylate), HPA · from 2-hydroxypropyl acrylate

  An acrylate with a secondary alcohol on every repeat, used to build the hydroxyl functionality that a two-pack isocyanate coating later crosslinks. The methyl next to the alcohol slows that reaction relative to the hydroxyethyl version, which is the point: it buys pot life without giving up crosslink density.

I

Poly(isoamyl acrylate)

  from isoamyl acrylate

  The branched C5 acrylate; branching keeps Tg above the n-pentyl isomer while retaining most of its softness.

Poly(isobornyl acrylate)

  PIBOA, poly(isobornyl acrylate), IBOA · from isobornyl acrylate

  The acrylate version of the same terpene cage, glassy near 90 C where an ordinary acrylate would be a rubber at room temperature. It is the standard hardening monomer in UV-curable coatings and inks, where its low volatility and low shrinkage matter as much as the temperature it buys.

Poly(isobutyl acrylate)

  from isobutyl acrylate

  The branched C4 acrylate. Branching one carbon out from the ester oxygen costs less mobility than branching at it, so this sits between n-butyl and sec-butyl acrylate in Tg.

Poly(2-isocyanatoethyl acrylate)

  from 2-isocyanatoethyl acrylate

  The acrylate isocyanate, used to graft acrylic backbones onto hydroxyl-functional polymers and surfaces in one step.

Poly(isopropyl acrylate)

  PiPA, poly(isopropyl acrylate) · from isopropyl acrylate

  The ester isomer of poly(N-isopropylacrylamide), with oxygen where the amide nitrogen sits. It is thermoresponsive too, but the loss of the amide's hydrogen bonding drops the transition and makes it far less sharp - a direct measure of how much of PNIPAM's behaviour comes from the amide rather than the isopropyl group.

Poly(isopropyl cyanoacrylate)

  from isopropyl 2-cyanoacrylate

  A cyanoacrylate adhesive polymer. The two electron-withdrawing groups on the same carbon make the monomer polymerise anionically on contact with trace surface water - no initiator needed.

Poly(N-isopropylacrylamide-co-acrylic acid)

  PNIPAM-co-AA, poly(NIPAM-co-AA) · from N-isopropylacrylamide + acrylic acid

  The standard way to move PNIPAM's transition where it is wanted. Adding a few percent of acrylic acid raises the cloud point above 37 C and makes it pH-dependent, so a gel can be built that collapses only when both warm and acidic - the combination found in a tumour but not in healthy tissue. The comonomer fraction is the tuning knob. Not drawn: the ratio is the design.

L

Poly(lauryl acrylate)

  PLA (acrylate), poly(dodecyl acrylate) · from lauryl acrylate

  An acrylate soluble in hydrocarbons rather than water, with a glass transition far below room temperature. It is the oil-soluble grafted segment of bottlebrush friction modifiers and the stabilising block for polymerisations run in alkanes, where a PEG-like block would simply precipitate.

M

Poly(2-methoxyethyl acrylate)

  PMEA, poly(2-methoxyethyl acrylate) · from 2-methoxyethyl acrylate

  One of the least thrombogenic synthetic surfaces known, and used to coat cardiopulmonary bypass circuits. The explanation is a population of water molecules that are neither bulk nor tightly bound - intermediate water, which freezes only on cooling well below zero - and blood proteins appear not to denature against it. Neither more nor less hydrophilic polymers show the effect.

Poly(methyl 2-fluoroacrylate)

  from methyl 2-fluoroacrylate

  Replacing the alpha-methyl of PMMA with fluorine raises Tg and lowers the refractive index; the polymer is used as optical fibre cladding.

Poly(methyl acrylate)

  PMA · CAS 9003-21-8 · from Methyl acrylate · Tg 10 °C

Poly(methyl alpha-chloroacrylate)

  PMCA (chloro), poly(methyl 2-chloroacrylate) · from methyl alpha-chloroacrylate

  PMMA with chlorine in place of the alpha-methyl, which raises the glass transition to about 145 C and the refractive index with it. It was used as an electron-beam resist because the C-Cl bond breaks cleanly under the beam and the chain scission is more efficient than PMMA's - a faster resist at the same resolution.

Poly(2-methylbutyl acrylate)

  from 2-methylbutyl acrylate

  A branched C5 acrylate whose stereocentre in the ester makes it a common substrate for studies of side-chain chirality in acrylic polymers.

N

Poly(N,N'-methylenebisacrylamide)

  bis-acrylamide, MBA crosslinker · from N,N'-methylenebisacrylamide

  The crosslinker rather than a polymer in its own right: two acrylamides joined by a methylene bridge, so each molecule ties two growing chains together. Its amide linkages make it hydrolysable in strong base, which is how a polyacrylamide gel can be dissolved to recover what was separated in it. Not drawn: it functions as a junction, not a repeat unit.

Poly(2-naphthyl acrylate)

  from 2-naphthyl acrylate

  A fluorescent aryl acrylate; naphthyl side groups on a flexible backbone form intramolecular excimers, making these polymers standard probes for chain conformation.

Poly(neopentyl acrylate)

  from neopentyl acrylate

  The quaternary carbon in the ester blocks side-chain motion, so this is the stiffest of the C5 acrylate isomers.

Poly(nonyl acrylate)

  from nonyl acrylate

  Around the Tg minimum for n-alkyl acrylates; beyond this length side-chain association begins to stiffen the material again.

O

Poly(octadecyl acrylate)

  PODA, poly(stearyl acrylate) · from octadecyl acrylate

  The acrylate counterpart to stearyl methacrylate, and softer for the usual reason - no alpha-methyl on the backbone. The side chains still crystallise and melt near 50 C, so the material is a shape-memory polymer in its own right: deform it warm, cool to set the side-chain crystals, and it holds the shape until reheated.

Poly(octyl acrylate)

  from octyl acrylate

  The linear isomer of the far more common 2-ethylhexyl acrylate. The straight chain packs better, so the linear polymer has the higher Tg of the two despite identical composition.

P

Poly(pentafluorophenyl acrylate)

  PPFPA · from pentafluorophenyl acrylate

  The acrylate analogue of the activated-ester workhorse, more reactive towards amines than the methacrylate because the backbone is less hindered.

Poly(pentyl acrylate)

  poly(amyl acrylate) · from pentyl acrylate

  One methylene past poly(butyl acrylate), the workhorse of pressure-sensitive adhesives; the extra carbon softens the polymer and lowers its Tg further.

Poly(perfluorooctylethyl acrylate)

  PFOEA, poly(perfluoroalkyl acrylate), fluorinated acrylate · from perfluorooctylethyl acrylate

  The side chains crystallise into a comb of perfluorinated rods standing perpendicular to the surface, which is what gives a surface energy near 10 millinewtons per metre - low enough to repel oil as well as water. It was the active ingredient of stain-repellent textile finishes until the long perfluoroalkyl chain was found to degrade to PFOA and the industry moved to six-carbon versions.

Poly(2-phenoxyethyl acrylate)

  PPEA · from 2-phenoxyethyl acrylate

  A high-refractive-index reactive diluent for UV-curable coatings and optical adhesives, where its low viscosity and slow evaporation are as useful as the aromatic ring.

Poly(phenyl acrylate)

  from phenyl acrylate

  The acrylate analogue of poly(phenyl methacrylate). Without the alpha-methyl the backbone is far more mobile, so Tg falls by roughly a hundred degrees.

Poly(propargyl acrylate)

  from propargyl acrylate

  The acrylate clickable partner; used to functionalise surfaces and particles after polymerisation rather than before.

Poly(propyl acrylate)

  PPA (acrylate), poly(n-propyl acrylate) · from propyl acrylate

  A term between the ethyl and butyl acrylates, filling in the series whose glass transitions fall steadily with ester length - about -37 C here. The n-alkyl acrylates are the cleanest available demonstration of internal plasticisation, because nothing changes between members except the number of methylenes.

Poly(2-propylheptyl acrylate)

  from 2-propylheptyl acrylate

  A branched C10 acrylate developed as a lower-volatility replacement for 2-ethylhexyl acrylate in adhesive formulations.

S

Poly(sodium acrylate)

  sodium polyacrylate, PAAS, superabsorbent polymer, SAP · from sodium acrylate, lightly crosslinked

  Poly(acrylic acid) neutralised and lightly crosslinked, and the material in every disposable nappy - it holds hundreds of times its weight in water because the fixed carboxylates repel one another and draw water in osmotically until the network's elasticity stops it. Salt collapses it, which is why the absorbency quoted for pure water is several times what it manages with urine. Not drawn: a crosslinked network with no repeat unit.

Poly(N-succinimidyl acrylate)

  poly(NHS acrylate) · from N-hydroxysuccinimidyl acrylate

  The acrylate activated ester, more reactive and correspondingly more moisture-sensitive than the methacrylate.

Poly(sulfobetaine acrylamide)

  PSBAm, poly(sulfobetaine acrylamide), SBAm · from sulfobetaine acrylamide

  Zwitterionic polymers dissolve better in salt water than in pure water - the opposite of every ordinary polyelectrolyte - because added salt screens the attraction between a chain's own opposite charges. The upper critical solution temperature that follows is the basis for antifouling coatings that release accumulated fouling when the temperature or salinity changes.

Poly(3-sulfopropyl acrylate)

  from 3-sulfopropyl acrylate

  The acrylate partner of the sulfopropyl methacrylate already in this library; used in ion-exchange membranes and as the anionic block in polyelectrolyte complexes.

T

Poly(tetradecyl acrylate)

  poly(myristyl acrylate) · from tetradecyl acrylate

  Side-chain crystallisation gives this polymer a melting transition well above the backbone Tg - the property exploited in wax-crystal modifiers.

Poly(tetrahydrofurfuryl acrylate)

  PTHFA · from tetrahydrofurfuryl acrylate

  A low-viscosity reactive diluent for UV-curable coatings; the tetrahydrofuran ring gives polarity and adhesion without an aromatic group.

Poly(tridecyl acrylate)

  from tridecyl acrylate

  A comb acrylate whose side chains are long enough to order; branched isotridecyl grades are used where that ordering is unwanted.

Poly(trifluoroethyl acrylate)

  PTFEA, poly(2,2,2-trifluoroethyl acrylate) · from 2,2,2-trifluoroethyl acrylate

  Three fluorines are enough to drop the refractive index to about 1.41 and to make the polymer transparent well into the infrared, where the C-H overtones of an ordinary acrylate absorb. It is used as the low-index cladding in polymer waveguides and as a soft, low-surface-energy block in fluorinated elastomers.

Poly(3-(trimethoxysilyl)propyl acrylate)

  from 3-(trimethoxysilyl)propyl acrylate

  The acrylate coupling agent; the more flexible backbone gives a tougher interphase than the methacrylate where the bond line must absorb strain.

Poly(3,5,5-trimethylhexyl acrylate)

  from 3,5,5-trimethylhexyl acrylate

  A heavily branched C9 ester. The branches prevent any side-chain ordering, so the polymer stays amorphous and tacky where a linear C9 acrylate would begin to stiffen.

Related

Methacrylate polymers – the same ester series with the α-methyl in place

  Tg predictor – estimate a copolymer Tg from these homopolymer values

  ATRP and RAFT calculators – target a molecular weight for these monomers

  The other families: silicones and siloxanes, vinyl polymers, diene elastomers, polyesters, polyamides, polyethers, lactones and other ring-opening polymers, conjugated and high-performance polymers, block copolymers, bottlebrush polymers.

  All polymer families, the hub that indexes every one of them.

Structures and registry numbers are curated by hand and checked in CI; thermal values are typical literature figures for the ordinary form of each polymer, not specifications. Report an error on the contact page.

File: air-free-technique.html
Air Free Reaction Setup: PolyTechniques

Air Free Reaction Setup

  Schlenk line technique for running ATRP, RAFT, ROMP & FRP under inert atmosphere

Materials

Schlenk line (vacuum + inert gas manifold) or a N₂/Ar tank with bubbler + balloon

  Oven dried Schlenk flask/tube (or septum capped round bottom), stir bar

  Rubber septa, needles (various gauges), gas tight syringes

  Liquid N₂ (or dry ice/acetone) bath for freeze pump thaw

  Glovebox, if your catalyst is extremely O₂ sensitive (e.g. some Cu(I) complexes)

A Schlenk line is just two manifolds, inert gas and vacuum, joined by stopcocks so any flask can switch between them without ever opening to air. A bubbler on the gas line shows a visible, gentle positive flow.

Step by step

Dry the glassware. Oven dry the flask overnight at 120 to 150 °C, or flame/heat gun dry under vacuum on the Schlenk line, then cool under inert gas. Any residual water will hydrolyze catalysts or terminate chains.

Purge the empty vessel. Cap with a septum, then do 3 evacuate/backfill cycles on the Schlenk line (vacuum until it holds, then backfill with N₂ or Ar). This renders the flask's headspace inert before anything goes in.

Add solids under counter flow. With inert gas flowing out through the septum (needle vent, or briefly removing the septum under positive pressure), quickly add air stable solids: initiator, ligand, monomer if solid, then reseal immediately. Anything pyrophoric or very O₂ sensitive (e.g. neat CuBr) goes in inside a glovebox instead.

Add solvent and monomer via syringe.

Degas: freeze pump thaw (FPT), the gold standard. See the dedicated Freeze Pump Thaw Method section below for the full procedure. Repeat 3 to 4 cycles total; backfill with inert gas after the last one.
  Simpler alternative: sparge with N₂/Ar through a long needle to the bottom of the flask (with a second needle as vent) for 20 to 30+ min. Less rigorous than FPT and can strip volatile monomer, but adequate for RAFT/FRP or ARGET type ATRP.

Add the catalyst last, under inert atmosphere. For ATRP, the Cu(I)/ligand complex is usually the most O₂ sensitive component. Prepare it as a degassed stock solution and add it by syringe (or cannula) right before heating, since this is effectively what starts the clock. Same idea for ROMP: add the Grubbs/Hoveyda catalyst as a stock solution last.

Heat with positive pressure maintained. Submerge in a preheated oil bath or heating block; keep a slight positive N₂/Ar flow (bubbler or balloon) throughout so air can't diffuse back in through the septum.

Sampling (if tracking conversion). Withdraw aliquots by syringe/needle quickly, ideally with gas still flowing out of a second needle to prevent air being drawn in. Use an internal standard added to the bulk reaction mixture up front so the conversion you calculate from each aliquot is trustworthy regardless of aliquot size.

Quench. Open to air (this terminates ATRP by oxidizing Cu(I)→Cu(II)) or add a radical inhibitor/scavenger, then cool and work up (precipitation, dialysis, etc.).

The nine steps above collapse into six phases: everything before degassing sets up an inert headspace, degassing removes dissolved gas, and the catalyst only goes in once the flask is ready to run.

Freeze Pump Thaw Method

  Freeze pump thaw (FPT) removes dissolved gas (mostly O₂ and N₂) from a liquid by alternately freezing it solid, pulling vacuum on the headspace, and letting it thaw. Each cycle releases gas that was trapped in the liquid. It's the most thorough degassing method and the standard for ATRP. The oxygen induction period is roughly proportional to how much O₂ is dissolved, which is exactly why a more thorough degas (FPT rather than a quick sparge) buys a shorter, more reproducible startup.

What you need

Schlenk flask/tube with a sidearm stopcock (or a septum plus a needle to a Schlenk line), rated for vacuum

  Vacuum source with a cold trap in line (liquid N₂ or dry ice/acetone) to protect the pump from condensing solvent/monomer vapor

  Liquid N₂ in a wide mouth Dewar, deep enough to submerge the flask's contents

  Insulated gloves, cryogenic rated face/eye protection

Procedure (one cycle)

Freeze. Lower the flask into the liquid N₂ bath (stopcock still open to the inert gas line, not to vacuum yet) and swirl briefly until the contents are fully frozen solid. A partially frozen liquid can still splash or bump when vacuum is applied.

  Evacuate. With the contents frozen (so nothing can boil over into the vacuum line), open the flask to vacuum. Evacuate until the vacuum gauge reads close to the line's static base pressure and holds steady. This pulls the headspace gas out through the solid.

  Isolate. Close the stopcock to seal the flask under vacuum, then remove it from the liquid N₂ bath.

  Thaw. Let the flask warm to room temperature undisturbed (a room temperature water bath speeds this up). As it melts, dissolved gas that migrated to the surface during freezing bubbles out into the now evacuated headspace. Let it fully liquefy and sit a minute so the gas has time to escape.

  Repeat. Refreeze and repeat the evacuate → isolate → thaw sequence 3 to 4 times total. Each cycle should show visibly less bubbling on thaw than the last; once you barely see bubbles on the final thaw, degassing is essentially complete.

  Backfill. On the last cycle, instead of opening to vacuum, backfill the flask with inert gas (N₂/Ar) while still cold, then let it warm under a positive inert atmosphere.

Each pass through freeze, evacuate, isolate, thaw pulls out a little more dissolved gas, and you can watch it working: the bubbling on thaw gets weaker each time.

Safety notes
  
  Liquid N₂ causes cryogenic burns. Always use insulated gloves and a face shield; never let it contact skin.

  Only freeze the contents with the flask open to the inert gas line or vacuum already vented. Never apply vacuum to a liquid that isn't fully frozen (violent bumping/loss of material).

  Never leave a flask sealed under static vacuum unattended while it warms from cryogenic temperature. Use a stopcock rated for vacuum and keep the vacuum line's cold trap fresh so solvent vapor doesn't clog or overpressurize it.

  Some solvents (notably water, and some monomer/solvent mixtures) expand on freezing. Don't fill a rigid vessel past ~2/3 to avoid cracking it.

  Work behind a blast shield or in a fume hood when evacuating a frozen flask for the first time with an unfamiliar solvent, in case of a flask flaw under vacuum.

Technique specific notes

  Why oxygen matters at all: it adds to a carbon radical almost as fast as diffusion allows, turning a reactive propagating radical into a sluggish peroxy radical (chain–OO•) that mostly just couples off to dead peroxides and hydroperoxides. Until the dissolved O₂ is used up almost nothing propagates, and that stall is the induction period. Those same peroxides and hydroperoxides can also decompose thermally and start new chains, more so at higher temperature, so incomplete degassing adds a second, uncontrolled radical source that broadens the molecular weight distribution and hurts batch to batch reproducibility.

ATRP: most O₂ sensitive. Do the full 3 to 4x FPT. ARGET/ICAR/SARA variants continuously regenerate Cu(I) and tolerate trace O₂ better, so sparging alone is sometimes acceptable there. See oxygen tolerant methods below for how far that can be pushed.

  RAFT: no O₂ sensitive metal, but O₂ scavenges initial radicals and causes an induction period. FPT (3x) or thorough sparging both work; less rigor needed than ATRP. PET-RAFT with an added tertiary amine can skip degassing entirely.

  ROMP: Grubbs type catalysts are fairly bench stable as solids but degrade in solution with O₂/moisture. The Ru-based Grubbs initiators are also relatively tolerant of air, moisture, and oxygen-containing groups (carbonyl, carboxyl, hydroxyl), which is why ROMP sits toward the tolerant end here; the older Schrock Mo/W initiators are far more air and moisture sensitive. Degas the monomer solution and add catalyst last as a fresh stock solution.

  FRP: most O₂ tolerant, but degassing still shortens the induction period and improves reproducibility.

Roughly where each technique sits on the spectrum from strict Schlenk technique to a quick sparge being good enough.

When you can skip degassing: oxygen tolerant methods

Everything above assumes you are removing oxygen before you start. A newer body of work instead makes the chemistry consume oxygen while it runs, to the point that some systems polymerize in an open vial on the bench. That matters, because degassing is usually the slowest, most error prone part of a controlled polymerization, and because the reason each method works tells you how far you can push it.

Why ATRP is more oxygen tolerant than it looks

Oxygen attacks an ATRP two ways: it quenches propagating radicals, and it oxidizes the Cu(I) activator to Cu(II). Both reactions are essentially diffusion controlled, so which one dominates comes down to concentration, and at the ATRP equilibrium there is far more Cu(I) around than there are radicals. Oxygen therefore hits the catalyst first. That is genuinely useful: the catalyst acts as a sacrificial oxygen scavenger and your chains survive. In classical ATRP the damage is permanent, because nothing puts the Cu(II) back. In the regeneration variants (ARGET, ICAR, SARA, eATRP, photoATRP, mechanoATRP) a reducing agent or an external stimulus continuously converts Cu(II) back to Cu(I), so the catalyst keeps scavenging and the polymerization survives a real oxygen load.

The limit is where people get burned: this buys you tolerance in a sealed vessel with a finite amount of oxygen, usually at the cost of an inhibition period while the catalyst clears it. It does not generally buy you an open flask. Regeneration has to outrun oxygen diffusing in through the surface, and typically it cannot. Cu(0) powder systems show no conversion at all in an open vessel, and copper wire systems have been run open for 48 hours with no polymer. Minimizing headspace is the cheap practical win here.

Enzymatic deoxygenation: genuinely open flask

To actually work in an open vessel you need something that destroys oxygen faster than it arrives. Glucose oxidase (GOx) with glucose does exactly that, and it turns ATRP into an open vessel reaction. There is a catch: GOx makes hydrogen peroxide, and H₂O₂ reacts with Cu(I) in a Fenton type reaction to give hydroxyl radicals, which start new chains. The symptom is a molecular weight far below target (roughly five times low when reaching for DP > 200) rather than an obvious failure. Adding sodium pyruvate fixes it by scavenging the peroxide to carbon dioxide, acetate, and water, restoring the expected Mn and dispersity.

Combined with photoATRP, the enzymatic system also runs faster: 93% conversion of OEOMA in two hours versus more than five hours for the same reaction without the enzyme, while keeping full light on/off temporal control. It is mild enough that the enzyme's own secondary structure survives, which is why this route is used for grafting from proteins and DNA. A related discovery is that sodium pyruvate under UV, with no enzyme at all, gives an oxygen proof photoATRP that works in both water and organic solvent, avoiding the problem of separating enzyme from product.

Oxygen tolerant RAFT

PET-RAFT has its own route: run the photocatalyst through a reductive quenching cycle by adding a tertiary amine. Eosin Y with triethylamine polymerizes fully open to air under ordinary visible LEDs, blue (~483 nm) or green (~532 nm), at intensities of a few mW/cm². This is what makes RAFT based 3D printing possible on a standard digital light processing printer with no inert atmosphere, and because the trithiocarbonate survives inside the printed network, the object stays "living": a printed part can be reactivated later to insert more monomer into its outer layers.

Solvent choice can also do the work. A deep eutectic solvent made from tetrabutylammonium chloride and ethylene glycol supports open to air photoiniferter and PET-RAFT polymerization with no additives and no degassing at all, while increasing rate: even dithiobenzoate, a poor photoiniferter, ran about 4.5 times faster than in DMSO, and the medium improved chain end survival. Eosin Y works in it too, to the point that the polymerization runs in natural sunlight. It is a nonvolatile, inexpensive, green medium, which makes it an appealing option when your monomer tolerates it.

Choosing an approach

Still degas properly for classical ATRP, for anything where you need reproducible kinetics from the first minute, or when you are chasing high molecular weight, where an inhibition period and a few dead chains matter most.

  Sealed vessel, minimal headspace, regeneration variant (ARGET/ICAR/SARA/photoATRP) is the low effort middle ground: accept a short inhibition period instead of a Schlenk line.

  Enzymatic (GOx/glucose/sodium pyruvate) when you truly need an open vessel or biological compatibility. Do not omit the pyruvate.

  Amine assisted PET-RAFT, or a deep eutectic solvent for open-to-air RAFT, photo-patterning, and 3D printing.

Sources: Szczepaniak, Fu, Jafari, Kapil, and Matyjaszewski, Acc. Chem. Res. 2021, 54, 1779 to 1790 (oxygen tolerance in ATRP); Bagheri et al., ACS Appl. Polym. Mater. 2020, 2, 782 to 790 (open-to-air eosin Y / triethylamine PET-RAFT 3D printing); Li and Yu, Macromolecules 2021, 54, 9825 to 9836 (open-to-air RAFT in deep eutectic solvents). See also the PET-RAFT mechanism and the RAFT calculator.

General laboratory guidance only. Always follow your institution's safety rules and your PI's protocol for specific reagents.
