Repository: ngpierini/polytechniques

File: bottlebrush-polymers.html
Bottlebrush polymers: PolyTechniques

Bottlebrush polymers

  A side chain on every backbone unit, crowded enough that the molecule stops behaving like a chain

About this family

  A bottlebrush carries a polymeric side chain on every repeat unit of its backbone, and the consequence is steric rather than chemical. The side chains are anchored too densely to avoid one another, so they push the backbone straight simply to make room. A linear chain of the same molecular weight is a random coil; a bottlebrush is an extended cylinder whose persistence length is far larger, set by how long and how dense the side chains are rather than by anything about backbone bond angles.

  Nothing about the chemistry has changed – a poly(lactide) bottlebrush is made of the same ester as a linear poly(lactide). The architecture alone changes the physics, which is what makes this family interesting: it is a way to reach properties that are not otherwise available from the monomers you already have.

What sets the properties

  The most useful consequence is that bottlebrushes barely entangle. Entanglement requires chains to thread past one another, and a thick, stiff cylinder cannot easily thread through its neighbours, so the entanglement molecular weight rises by orders of magnitude. A melt or network of bottlebrushes is therefore far softer than the same chemistry linear and crosslinked – soft enough to reach the moduli of biological tissue without adding any solvent, where a conventional elastomer would have to be swollen with oil that can leach out. That is the basis of the supersoft and solvent-free elastomer entries here.

  The other consequence is size. Because the molecule is a cylinder tens of nanometres across, bottlebrush block copolymers microphase-separate at a spacing comparable to the wavelength of visible light, and self-assemble into photonic materials that reflect colour structurally rather than by pigment. The same bulk means a single molecule can carry a large, defined payload, which is what the drug-delivery and nucleic-acid conjugates in this list use it for.

  Three synthetic routes appear here and the distinction matters when you read the entries. Grafting-through polymerises a macromonomer that already carries the side chain, most often by ROMP, and so guarantees exactly one side chain per backbone unit – the reason it dominates when the architecture has to be well defined. Grafting-from grows the side chains out of a backbone carrying an initiator on every unit, usually by ATRP, which reaches higher backbone molecular weights but leaves the grafting density to be measured rather than assumed. Grafting-to attaches finished chains to a reactive backbone, and is limited by how crowded the surface becomes as the reaction proceeds.

All 21 in the library

  Sorted by parent name, ignoring the leading "poly" and any locants – so poly(2-hydroxyethyl methacrylate) files under H. 21 of the 21 carry a note, and every one is searchable by drawn structure on the structure search page. 0 have a CAS registry number for the polymer; most specialty polymers have never been assigned one, and the number you find in a catalogue is usually the monomer's, which is why the field is blank rather than borrowed here.

  B C D J L M N O V

B

Bottlebrush poly(dimethylsiloxane) elastomer

  PDMS bottlebrush elastomer, supersoft elastomer, solvent-free gel · from PDMS methacrylate macromonomer, crosslinked

  A way to make a solid as soft as tissue with no solvent in it. An ordinary elastomer cannot be softened much below about 100 kPa, because softening means lengthening the strands between crosslinks and entanglements then take over. Grafting dense side chains onto those strands dilutes the entanglements from the inside: the side chains hold neighbouring backbones apart, and the network reaches a few kPa while staying completely dry. Conventional gels reach that softness only by holding solvent, which evaporates or leaches out. These match the stiffness of brain and fat tissue and stay where they are put.

Bottlebrush polyelectrolyte

  polyelectrolyte brush, charged bottlebrush, molecular polyelectrolyte brush · from macromonomer with an ionisable side chain

  A bottlebrush whose side chains repel each other electrically as well as sterically, so the molecule stretches further than crowding alone would manage and its size responds to salt and pH. Adding salt screens the charge and lets the corona collapse; removing it swells the molecule again. This is the synthetic version of what aggrecan does in cartilage and what neurofilament sidearms do in an axon - hold water, resist compression, and keep neighbours at a distance - and it is why charged brushes are studied as lubricants and as compression-resistant coatings. The listed components are representative: the same architecture is made with sulfonate, quaternary ammonium and zwitterionic side chains. Drawn through the exo-norbornene dicarboximide nitrogen, with the acrylic acid side chain attached there.

Bottlebrush prodrug

  bottlebrush polymer prodrug, drug-loaded bottlebrush, bivalent brush polymer, polymer prodrug bottlebrush · from drug-bearing PEG-norbornene macromonomer

  The argument for grafting-through in one line: the drug is attached to the macromonomer before polymerisation, so loading is fixed by the monomer rather than left to a post-polymerisation coupling that never quite goes to completion. Every repeat carries its drug, and the batch has one composition rather than a distribution of them. The first version carried doxorubicin and camptothecin on the same PEG-norbornene macromonomer through a photocleavable linker, and was about thirty times more toxic to cells after irradiation than before. The later work made the linker the design variable rather than the payload: tuning traceless linkers so that release kinetics measured in vitro predicted what the drug did in a tumour, which turned prodrug design into something you can calculate instead of screen. Johnson, Lu, Burts and co-workers, Macromolecules 2010, 43, 10326; Vohidov and co-workers (Johnson group, MIT), J. Am. Chem. Soc. 2021, 143, 4714.

Brush block copolymer photonic crystal

  photonic bottlebrush, brush block copolymer, structurally coloured brush polymer, polyisocyanate brush block copolymer · from rigid polyisocyanate macromonomers of differing side group

  Colour from architecture rather than from any dye. Two bottlebrush blocks of different composition segregate into layers, and because a crowded brush is forced into an extended cylinder rather than a coil, the layer spacing lands in the hundreds of nanometres where visible and near-infrared light is reflected. Brushes also order in minutes rather than the long annealing a linear block copolymer of the same period would need, because there are no entanglements to unpick. The polymers that established this used rigid helical polyisocyanate side chains from hexyl and 4-phenylbutyl isocyanate, reached molar masses of 1.5 to 7 MDa, and reflected across the ultraviolet, visible and near-infrared - the near-infrared version was proposed as a heat-rejecting paint. Miyake, Weitekamp, Piunova and Grubbs, J. Am. Chem. Soc. 2012, 134, 14249.

Brush-arm star polymer

  BASP, brush-arm star, PEG BASP, brush-first star polymer · from PEG-norbornene macromonomer, then a bis-norbornene crosslinker

  The brush-first route, and the reason a bottlebrush can be turned into a nanoparticle without a template. Macromonomers are polymerised first to give living bottlebrushes; a bis-norbornene crosslinker is then added and couples those brushes together through their living chain ends, so the arms of the resulting star are themselves bottlebrushes rather than linear chains. Particle size is set by how much crosslinker is added, which makes a size series a matter of pipetting rather than of new synthesis. The original report used a photodegradable o-nitrobenzyl crosslinker and nitroxide labels, so the core could be cut with UV light and the core and shell environments distinguished by EPR. Liu, Burts and co-workers (Johnson group, MIT), J. Am. Chem. Soc. 2012, 134, 16337.

C

Cationic bottlebrush polymer

  pDMAEMA bottlebrush, bottleplex, cationic brush vector, gene delivery bottlebrush · from pDMAEMA macromonomer with a norbornene end

  A polycation shaped as a brush instead of a chain, made to carry plasmid DNA into cells. Backbone length was varied over degrees of polymerisation of 13, 20, 26 and 37 while every side chain was held at 57 units, which separates the effect of architecture from the effect of chemistry - the linear macromonomer is the control, and it is the same molecule that makes up the arms. The complexes with DNA, called bottleplexes, gave up to about sixty times more cells expressing the delivered gene than the linear building block, and expression rose with backbone length. Both architectures got the DNA inside cells about equally well, so the advantage lies after uptake rather than in it. Dalal, Kumar, Ohnsorg, Brown and Reineke, ACS Macro Lett. 2021, 10, 886. Drawn through the exo-norbornene dicarboximide nitrogen, with the methacrylate side chain attached there.

Core-shell cyclic bottlebrush

  nanobowl bottlebrush, amphiphilic cyclic bottlebrush, core-shell brush macrocycle · from cyclic backbone grafted with polystyrene-block-poly(acrylic acid) side chains

  A macrocyclic bottlebrush whose side chains are themselves diblocks, hydrophobic polystyrene next to the backbone and hydrophilic poly(acrylic acid) outside, so each molecule is a core-shell cylinder closed into a ring. Exchanging the solvent from tetrahydrofuran to water walks the assemblies through spheres, then porous spheres, then nanobowls - spheres with a single large opening. A linear bottlebrush of matched backbone and side-chain lengths stops at porous spheres under the same conditions, so the ring topology is doing the work, apparently by changing how fast the aggregate's interior stiffens as solvent leaves. Pal, Garrison, Miao, Diodati, Veige and Sumerlin, Macromolecules 2022, 55, 7446.

D

DNA bottlebrush

  DNA molecular brush, DNA-polymer bottlebrush, brush DNA · from DNA macromonomer, or synthetic backbone grafted with DNA

  A bottlebrush with DNA as one of its two components, either as side chains grafted from a synthetic backbone or as a main chain wearing a synthetic corona. The corona stiffens the DNA substantially: effective persistence lengths near 250 nm have been measured by nanopore and by AFM, against 50 nm for bare duplex DNA. The stiffening does not translate into a more rod-like molecule, because the corona thickens it faster than it rigidifies it, so the effective aspect ratio of persistence length over diameter falls. It does not follow that liquid crystallinity is lost: a measured case still formed lyotropic phases, and at a lower concentration than bare DNA, because what the corona costs in aspect ratio it more than repays in excluded volume. See the Chain Dimensions tool, where those numbers appear and a persistence length can be turned into a real chain size, and the self-assembled DNA bottlebrush entry for the measurement.

DNA-backbone bottlebrush

  DNA-backboned bottlebrush polymer, PEGylated oligonucleotide hairpin, DNA-g-PEG brush · from site-specifically PEGylated oligonucleotide

  The inverse of the usual arrangement: the DNA is the backbone and the synthetic polymer is the corona. PEG chains are attached at chosen positions along an oligonucleotide hairpin, so the sequence still does its job - the hairpins undergo hybridisation chain reaction essentially as well as unmodified ones - while the crowded PEG shell keeps nucleases off. The result resists enzymatic digestion, melts at a higher temperature, and stays in the blood longer, which is what a DNA nanostructure needs before it can be a therapeutic rather than a demonstration. Jia, Wang, Lu and co-workers (Ke Zhang group, Northeastern), Nano Lett. 2018, 18, 7378.

J

Janus bottlebrush

  Janus bottlebrush polymer, A-branch-B bottlebrush, Janus brush, core-shell Janus brush · from A-branch-B diblock macromonomer with norbornene at the junction

  A bottlebrush that is two-faced along its own length rather than divided into blocks down the backbone. The trick is where the polymerisable group sits: a diblock side chain is made first and the norbornene is installed at the junction between the two blocks, so on polymerisation each repeat projects one polystyrene arm and one polylactide arm from the same point. The backbone then runs down the middle of a molecule that is polystyrene on one side and polylactide on the other, which is a shape that cannot be reached by making the two side chains separately. Kawamoto, Zhong and co-workers (Johnson group, MIT, with Ross and Alexander-Katz), J. Am. Chem. Soc. 2016, 138, 11501.

L

Linear-bottlebrush-linear triblock hydrogel

  LBL copolymer, PNIPAM-bbPEG-PNIPAM, injectable bottlebrush hydrogel, bottlebrush triblock gel · from PEG macromonomer for the brush block, N-isopropylacrylamide for the linear ends

  An injectable gel that solves two opposite problems with one architecture. The middle block is a PEG bottlebrush, which is compact and barely entangled, so the solution stays thin enough to push through a needle; the linear poly(N-isopropylacrylamide) ends are thermoresponsive and aggregate the moment they reach body temperature, so it sets on arrival with no crosslinking chemistry and nothing to leach. The result matches the deformation response of adipose and brain tissue, stays below about 1 kPa in modulus while surviving 700 percent deformation, and does not expel its water on gelling, which is the usual failure of a physically set gel. Vashahi, Martinez and co-workers (Sheiko and Matyjaszewski groups), Sci. Adv. 2022. See also the dry analogue, the PMMA-bottlebrush-PDMS-PMMA thermoplastic elastomer that this work uses as its comparison.

M

Poly(methyl methacrylate)-bottlebrush poly(dimethylsiloxane) thermoplastic elastomer

  PMMA-bbPDMS-PMMA, bottlebrush thermoplastic elastomer, dry linear-bottlebrush-linear elastomer · from PDMS macromonomer for the brush block, methyl methacrylate for the linear ends

  The dry counterpart of the injectable bottlebrush gel, and the reason that architecture works at all. A bottlebrush poly(dimethylsiloxane) middle block supplies a network strand that is soft and barely entangled; glassy poly(methyl methacrylate) end blocks aggregate into hard domains that act as physical crosslinks, so the material is an elastomer that can still be melted and reshaped. No solvent is present, so there is nothing to evaporate or leach - the softness comes from the architecture rather than from a plasticiser. It is mechanically the weaker of the pair: the aqueous PNIPAM-bottlebrush-PEG version reaches about 3.5 MPa at break against roughly 0.6 MPa here, which is the comparison the injectable work used to make its case.

Mikto-brush-arm star polymer

  MBASP, mikto-BASP, mikto-brush-arm star, miktoarm brush-arm star polymer · from PEG-norbornene and polystyrene-norbornene macromonomers, crosslinked together

  What happens when two different bottlebrushes are crosslinked into the same star. Each macromonomer is polymerised separately to a living bottlebrush, the two are mixed in a chosen ratio, and only then is the crosslinker added, so composition is set by a mixing ratio rather than by making a new macromonomer for every point in the series. Because the arms are homopolymer brushes rather than brushes with mixed side chains, the domains inside one particle can be large. Hydrodynamic diameters were 28-32 nm in THF at every composition, both blocks being solvated; in water the polystyrene-rich particles aggregate instead, reaching about 166 nm, while PEG-rich ones stay single molecules with the polystyrene arms shielded. Irradiating the photocleavable core at 365 nm releases the arms as roughly 10 nm bottlebrushes. Shibuya, Nguyen and Johnson (MIT), ACS Macro Lett. 2017, 6, 963.

Molecular bottlebrush by ATRP grafting-from

  molecular brush, PBiBEM-g-PMMA, grafting-from bottlebrush, polymer brush (molecular) · from poly(2-(2-bromoisobutyryloxy)ethyl methacrylate) macroinitiator, then grafted monomer

  The other route, and the one that inverts the trade-off. Rather than polymerising a pre-made side chain, a backbone is built carrying an initiator on every repeat - typically by esterifying poly(2-hydroxyethyl methacrylate) with a bromoisobutyryl group - and the side chains are grown outward by atom transfer radical polymerisation. The backbone can be made very long, which grafting-through struggles with, but the side chains grow crowded together where radicals sit close, so termination between neighbours becomes the limiting problem and conversion is deliberately kept low. Grafting-through buys certainty about grafting density; grafting-from buys backbone length. Neither gives both.

N

Poly(norbornene)-graft-poly(2-ethyl-2-oxazoline)

  PNB-g-PEtOx, polyoxazoline bottlebrush, POx bottlebrush, PEtOx bottlebrush · from norbornene-terminated poly(2-ethyl-2-oxazoline) macromonomer

  A bottlebrush whose side chains are polyoxazoline rather than PEG. Polyoxazoline is water-soluble and stealthy like PEG but is a polyamide, so it is not degraded by the oxidative chemistry that eventually cuts a polyether, which matters for anything meant to circulate. The side chains are made by cationic ring-opening polymerisation from methyl tosylate and terminated onto a norbornene acid, then that macromonomer is polymerised through its strained ring by a Grubbs third-generation catalyst. Crosslinking those brushes brush-first gave stars of 21-27 nm. Their point was metal-free MRI contrast: a nitroxide radical carried at the core-shell interface gave transverse relaxivities of 1.83-2.28 per mM per s, against 0.14-0.19 for the longitudinal - an organic contrast agent that avoids gadolinium entirely. Alvaradejo and co-workers (Johnson group, MIT), ACS Macro Lett. 2019, 8, 473. Drawn through the exo-norbornene dicarboximide nitrogen, the same macromonomer linkage as the PEG brush; other norbornene acids appear in the literature and would change only the junction.

Poly(norbornene)-graft-poly(caprolactone)

  PNB-g-PCL, polycaprolactone bottlebrush, PCL bottlebrush · from polycaprolactone-functional norbornene macromonomer

  The slow-degrading member of the polyester bottlebrush family. Polycaprolactone side chains are made by ring-opening a lactone from an alcohol on the norbornene, then the macromonomer is polymerised through its ring, the same route as the polylactide brush. The difference is timescale: caprolactone esters hydrolyse far more slowly than lactide ones, so where a polylactide brush is chosen to disappear over weeks to months, a caprolactone brush is chosen to persist and then go, which suits a scaffold or a depot that has to hold its shape first. It is also semicrystalline and much softer, so the two are not interchangeable even before degradation starts. Drawn through the exo-norbornene dicarboximide nitrogen, with the caprolactone chain grown from the hydroxyl on that linker.

Poly(norbornene)-graft-poly(ethylene glycol)

  PNB-g-PEG, polynorbornene-g-PEG, PEG bottlebrush, bottlebrush PEG · from PEG-functional norbornene macromonomer

  The workhorse bottlebrush, and the reason ring-opening metathesis is the default route to this architecture. A PEG chain is capped with a norbornene and that macromonomer is polymerised through its strained ring by a fast-initiating Grubbs catalyst, so every backbone repeat carries a side chain by construction rather than by chance. Grafting-through guarantees the grafting density instead of hoping for it, which is why it dominates despite the macromonomer being the expensive part. The crowded PEG corona forces the backbone to extend, so the molecule behaves as a soft cylinder rather than a coil, and a drug attached to the backbone sits shielded inside a stealth shell.

Poly(norbornene)-graft-poly(lactide)

  PNB-g-PLA, polynorbornene-g-PLA, PLA bottlebrush · from polylactide-functional norbornene macromonomer

  The degradable bottlebrush, and the one that makes the architecture visible to the eye. Bottlebrush block copolymers assemble into lamellae with periods of hundreds of nanometres against the tens a linear block copolymer manages, because the crowded side chains stretch the backbone and there are no entanglements to slow the ordering. Those periods fall in the range of visible wavelengths, so the films are structurally coloured photonic crystals whose reflected colour is set by molar mass alone. The polylactide side chains then hydrolyse, which a polystyrene brush will not.

Poly(norbornene)-graft-polystyrene

  PNB-g-PS, polystyrene bottlebrush, PS bottlebrush, polynorbornene-g-PS · from polystyrene-functional norbornene macromonomer

  The hydrophobic counterpart to the PEG bottlebrush, and the block that supplies the high-refractive-index or glassy half of most bottlebrush assemblies. Polystyrene is made first by a controlled radical polymerisation and then joined to a norbornene, commonly by copper-catalysed azide-alkyne coupling of an azide-terminated chain to a norbornene alkyne, before being polymerised through the ring. Because the side chains are glassy and immiscible with PEG, the two brushes segregate rather than mix, which is what makes them useful together. Drawn through the exo-norbornene dicarboximide nitrogen, the same macromonomer linkage as the PEG brush; the alkyne precursors used elsewhere would change only the junction.

O

Oligonucleotide macromonomer bottlebrush

  protDNA bottlebrush, DNA-PEG bottlebrush, Y-shaped DNA macromonomer brush · from norbornene-protected-oligonucleotide-PEG macromonomer

  A way of deciding where in a bottlebrush the DNA sits. Protecting an oligonucleotide so it dissolves in organic solvent lets it be built into a macromonomer alongside PEG, and a custom norbornene phosphoramidite puts the polymerisable group wherever it is wanted along that macromonomer. Put the norbornene at the far end and the result is a linear norbornene-DNA-PEG arm with PEG at the periphery; put it at the junction and the arm is Y-shaped, with DNA and PEG both projecting from the backbone. The same components therefore give a brush with the PEG buried or exposed, which is an unusual amount of control over where each block ends up. Lu, Cai and co-workers (Ke Zhang group, Northeastern), Macromolecules 2022, 55, 2235.

V

Poly(vinyl alcohol)-graft-poly(ethylene oxide)

  PVA-g-PEO, PVA-g-PEO bottlebrush, polyvinyl alcohol bottlebrush · from poly(vinyl alcohol) backbone grafted with poly(ethylene oxide)

  The model system for asking what a bottlebrush actually looks like in water, chosen because both blocks are simple, water-soluble and well parameterised for simulation. Atomistic molecular dynamics on cyclic and linear versions found the side-chain length to be the variable that matters most: short side chains leave the backbone flexible and the molecule coil-like, and only past a certain length does the crowding force the extended cylinder that the word bottlebrush implies. The cyclic and linear forms converge as side chains lengthen, because a long enough corona hides what the backbone is doing. Chen and Dormidontova, Macromolecules 2023, 56, 3286. Drawn as a direct ether from a poly(vinyl alcohol) hydroxyl; preparations that derivatise the hydroxyl first would insert a linker here.

Related

Block copolymers – microphase separation in the linear case

  Chain dimensions – persistence length and coil size for linear chains

  Structure search – draw a bracketed side chain to search these

  The other families: acrylate polymers, methacrylate polymers, silicones and siloxanes, vinyl polymers, diene elastomers, polyesters, polyamides, polyethers, lactones and other ring-opening polymers, conjugated and high-performance polymers.

  All polymer families, the hub that indexes every one of them.

Structures and registry numbers are curated by hand and checked in CI; thermal values are typical literature figures for the ordinary form of each polymer, not specifications. Report an error on the contact page.

File: calc.html
Calculator (fresh): PolyTechniques

Calculator

  Target Mn, target concentrations, and lab recipes for ATRP, RAFT, ROMP & free radical polymerization

Reagent molecular weights are reference values for convenience. Always verify against your reagent's certificate of analysis before weighing out a real reaction.

File: calculator.html
Calculator: PolyTechniques

Calculator

  Target Mn, target concentrations, and lab recipes for ATRP, RAFT, ROMP & free radical polymerization

The calculation behind every tab

Whichever technique you pick above, the target molecular weight comes from one idea: if you know how many chains you are starting and how much monomer each one gets, you know how long they will be. In a controlled polymerisation every initiator, chain-transfer agent or catalyst molecule begins exactly one chain and all of them grow together, so the number of chains is fixed at the start and the degree of polymerisation is simply monomer divided by chains, corrected for how much monomer has actually been consumed.

DPn = ( [M]0 ÷ [I]0 ) × p  Mn = DPn × M0 + Mend groups

p is fractional conversion, M0 the monomer's molecular weight, and Mend groups the mass of whatever the initiator or chain-transfer agent leaves on the ends. That last term is the one people drop, and it is only safe to drop when the chains are long. Targeting DP 20 of methyl methacrylate from an ethyl α-bromoisobutyrate initiator gives 2,002 g/mol of monomer carrying a 195 g/mol end group – nearly 9 % of the total. At DP 500 the same end group is 0.4 % and genuinely negligible. Short targets need the full expression.

Why free radical is the odd one out

The relationship above holds for ATRP, RAFT and ROMP because those are controlled methods: chains start together, grow together, and stay alive. Ordinary free radical polymerisation does none of that. Radicals are generated continuously and terminate within seconds of being born, so at any moment only a vanishing fraction of chains is growing and the rest are already dead. The initiator does not count the chains – it sets the rate at which chains are started and killed.

The practical consequence is worth internalising before you use the free radical tab, because it inverts the intuition the other tabs build. Chain length in free radical polymerisation follows the kinetic chain length, which depends on the square root of initiator concentration rather than on it directly:

DPn  &proportional;  [M] ÷ [I]½

So in ATRP or RAFT, doubling the initiator halves the molecular weight. In free radical polymerisation, doubling the initiator divides it by only about 1.4 – and buys you a faster, hotter reaction in exchange. You cannot dial in a target molecular weight this way with any precision, which is the whole reason the controlled methods exist. Free radical dispersity reflects the same physics: it sits near 1.5 when chains terminate by combination and near 2.0 when they disproportionate, against the 1.1 or below a well-behaved controlled polymerisation reaches. The FRP kinetics page works through the rate expressions, and the dispersity predictor covers what broadens a controlled polymerisation.

Checking the number before you trust it

A recipe designed here is a ratio, not a batch. Recipe scaling takes it to the amounts you will actually weigh out, keeping the stoichiometry fixed while the scale changes, which is where a mole ratio quietly becomes a rounding error on a balance.

Conversion has to be measured, not assumed. Every target above is conditional on p, and a recipe designed for full conversion delivers a proportionally shorter chain if it stalls at 60 %. Take an NMR or gravimetric point rather than trusting the clock – see monitoring conversion.

  GPC will not agree with your target, and that is expected. A conventional GPC reports the molecular weight a polystyrene chain would need to elute at the same time, not yours. Convert before you compare, on the GPC calibration page; a two-fold disagreement between target and raw GPC is often calibration rather than chemistry.

  Compare Mn against Mn. GPC software reports Mn, Mw and Mp, and they are not interchangeable. The target here is a number average; checking it against a peak or weight average will look like a failure that is not one.

  Initiator efficiency is rarely 100 %. If the measured molecular weight sits consistently above target, the usual cause is that not every initiator started a chain, so the monomer was shared among fewer chains than the recipe assumed. Consistently below target points instead at transfer, or at an impurity starting extra chains.

  Sanity-check the magnitude. DP times monomer molecular weight should land where you expect – a DP of 200 in a 100 g/mol monomer is a 20 kg/mol polymer. If the answer is out by a factor of ten, a concentration or a unit is usually the reason.

Reagent molecular weights are reference values for convenience. Always verify against your reagent's certificate of analysis before weighing out a real reaction.

File: chain-dimensions.html
Chain Dimensions: PolyTechniques

Chain Dimensions

  How big is one chain? Persistence length, contour length and radius of gyration, from measured values quoted with their solvents

Persistence length is not a material constant

The persistence length lp is the distance over which a chain keeps pointing the same way. Below it the chain is effectively a rigid rod; far above it, direction is forgotten and the chain is a random walk. It is the single number that decides whether a polymer behaves like a rod, a coil, or something awkward in between.

It belongs to a chain in a particular solvent at a particular temperature, and for a charged chain it moves with ionic strength as well. Single-stranded DNA is about 1 nm in high salt and roughly twice that when the salt is removed and the phosphates stop being screened. Xanthan is 120 nm as an ordered helix and far more flexible once heated through its order–disorder transition. Every value in this database is therefore quoted with the conditions it was measured under, and several materials carry more than one. Where they disagree, the disagreement is the data.

⟨R²⟩ = 2 lpL − 2 lp² (1 − e−L/lp)  b = 2 lp  L = (M / M0) × lm

This is the worm-like chain, used in its exact form rather than the Gaussian approximation, so it stays correct through the rod-to-coil crossover instead of only in the coil limit. It collapses to ⟨R²⟩ = L² for a short chain and to 2 lpL for a long one, and the radius of gyration uses the matching Benoit–Doty expression.

The worm-like chain, computed: ⟨R²⟩ = 2PL[1 − (P/L)(1 − e−L/P)]. A chain much shorter than its persistence length is a rod and its end-to-end distance is its length; one much longer is a Gaussian coil with Kuhn length 2P. Persistence length sets where the crossover falls, which is why a hundred base pairs of DNA is still a stiff rod while three thousand is already a coil.

  Kratky and Porod, Recl. Trav. Chim. Pays-Bas 68 (1949) 1106. dsDNA persistence length 45–50 nm in physiological salt, as widely measured.

DNA is the model system, and it is not a coincidence

Almost everything on this page is easiest to see in DNA, for three reasons that no synthetic polymer offers at once. Its persistence length is large enough to see: at about 50 nm it is a hundred times a synthetic coil’s, so a single molecule can be imaged and traced directly rather than inferred from a scattering average. Its stiffness is tunable without changing the chemistry: strip the second strand and it falls to about 1 nm, or remove the salt and electrostatic repulsion stiffens it again. And it comes in exact lengths, so contour length is known rather than averaged over a distribution.

The picture below is not an illustration. Each chain is a simulated two-dimensional worm-like chain generated at lp = 50 nm, with the direction of each step drawn from the same Gaussian the model specifies, so the shapes are real samples from the statistics this page computes. Two dimensions rather than three is also deliberate: it is what a DNA molecule adsorbed on mica looks like down an AFM, which is the subject of the next card. The red bar in each panel is one persistence length to the scale of that panel.

Same molecule, same persistence length, three lengths. At 100 bp the chain is shorter than its own persistence length and is a rod: it has no choice but to be straight. At 1 kb it bends but still remembers roughly where it started. At 10 kb the memory is gone within a small fraction of the chain and what is left is a random walk. Nothing about the molecule changed between panels except how much of it there is.

Calculator

Polymer

Measured under

Molar mass (g/mol)

Where this sits

Every measurement in the database on one logarithmic axis. The span from the most flexible synthetic chain to a cytoskeletal filament is close to five orders of magnitude, which is why no single mental model of “a polymer chain” covers all of it.

The database

  Every measured value, with the conditions it was measured under. A polymer appears once per measurement.

Polymer	lp (nm)	Solvent / state	T (°C)	Method	Confidence	

Predicting lp from the characteristic ratio, and where that fails

For a simple aliphatic backbone the persistence length follows from the characteristic ratio C∞ by geometry alone: b = C∞ l / cos(θ/2) with θ = 180° − the backbone bond angle, and lp = b/2. Since C∞ is tabulated far more widely than lp is, that route is often the only one available.

Polymer	C∞	Predicted lp	Measured lp	Ratio	

It fails for aromatic backbones, and not by a little. Bisphenol-A polycarbonate has C∞ = 2.4, which the formula turns into 0.22 nm — against a measured value near 1.0 nm. The ratio is defined per backbone bond, and a polycarbonate repeat is a rigid phenylene plus a long virtual bond, not the tetrahedral C–C the geometry assumes. Entries where the route does not apply are marked and no prediction is offered for them, rather than quietly printing a number that is wrong by a factor of four.

Related tools

A GPC molar mass is a hydrodynamic-volume measurement calibrated against polystyrene, so a stiff chain and a flexible one of the same true mass do not elute together — see GPC Calibration for the Mark–Houwink correction. The Polymer Search database covers structure and identity, and Thermal Analysis covers the DSC, TGA and DMA side.

Reagent data and lab guidance are references for convenience. Always verify against your reagent's COA and your institution's safety protocols.

File: conjugated-polymers.html
Conjugated and high-performance polymers: PolyTechniques

Conjugated and high-performance polymers

  Aromatic rings linked ring-to-ring – conduct electricity if the conjugation is continuous, survive 300 °C if it is not

About this family

  The polymers here are built by joining aromatic rings to each other rather than by adding across a double bond, and the resulting backbone is a chain of rings instead of a chain of sp3 carbons. That makes them stiff, and stiffness is what they have in common. What separates them into two very different technologies is whether the connection between rings preserves conjugation.

  Link the rings directly, carbon to carbon, and the p-orbitals overlap continuously along the chain. The result is a delocalised π system running the length of the backbone – a one-dimensional semiconductor, which on oxidation or reduction becomes a conductor. That discovery, on doped polyacetylene, took the 2000 Nobel Prize in Chemistry. Put an oxygen, a sulfur or a sulfone between the rings instead and the conjugation is broken at every linkage: the chain keeps the rigidity and the thermal stability but is an insulator. Those are the high-performance engineering thermoplastics, and they occupy the other half of this page.

What sets the properties

  The conducting members share one practical problem: a rigid, planar, strongly interacting backbone is neither soluble nor fusible, and unsubstituted polythiophene or poly(p-phenylene) is an intractable powder. Nearly every processable conjugated polymer in this list is therefore a substituted one, where flexible side chains have been hung off the ring for no electronic reason at all – poly(3-hexylthiophene) is the canonical case, and the alkyl series from butyl to dodecyl here maps how much solubilising chain is needed against how much it dilutes the active material. Poly(3,4-ethylenedioxythiophene) solves the same problem differently, dispersed as a complex with a polyanion to give the transparent conductor used in displays and antistatic coatings. Polyaniline is the outlier: it is switched between insulating and conducting forms by protonation rather than by redox doping, so its conductivity depends on pH.

  The non-conjugated half trades that electronic behaviour for temperature. Poly(ether ether ketone) melts at 343 °C with a Tg of 143 °C, and is semicrystalline, so it keeps useful stiffness well above the glass transition – the reason it is machined into aerospace and implant components. Poly(p-phenylene sulfide) melts at 285 °C and crystallises readily. The amorphous members go higher in Tg but have no crystal to fall back on: poly(ether sulfone) reaches 225 °C and poly(2,6-dimethyl-1,4-phenylene oxide) 210 °C, both transparent and both used up to but not beyond that transition. In each case the aryl rings supply the rigidity and the linking heteroatom supplies just enough rotational freedom to let the polymer be processed at all.

All 40 in the library

  Sorted by parent name, ignoring the leading "poly" and any locants – so poly(2-hydroxyethyl methacrylate) files under H. 39 of the 40 carry a note, and every one is searchable by drawn structure on the structure search page. 6 have a CAS registry number for the polymer; most specialty polymers have never been assigned one, and the number you find in a catalogue is usually the monomer's, which is why the field is blank rather than borrowed here.

  A B C D E F G H I M O P S T

A

Polyaniline

  PANI, emeraldine, poly(aniline), aniline black · CAS 25233-30-1 · from aniline

  The conducting polymer with a switch built in. Unusually, it is doped by acid rather than by oxidation: the half-oxidised emeraldine base is an insulator, protonating the imine nitrogens turns it into the conducting emeraldine salt, and base switches it back, with a colour change each way. That makes it a sensor as much as a conductor. The drawn repeat is the reduced amine unit; a real chain is a mixture of amine and imine units whose ratio is the oxidation state, so treat the structure as one component of a variable material.

Poly(anthracene)

  PAnt, poly(9,10-anthracenylene), polyanthracene · from anthracene

  Three linearly fused rings in the backbone, and the classic photodimerising unit: two anthracenes facing each other join across the 9,10 positions under ultraviolet light and come apart again on heating or at shorter wavelength. That makes it a reversible crosslink driven purely by light, with no initiator and no byproduct.

B

Poly(benzodithiophene)

  PBDT, poly(benzodithiophene), BDT polymer · from benzo[1,2-b:4,5-b']dithiophene

  A benzene with a thiophene fused on each side, symmetric and rigidly planar, and the single most common electron-rich unit in high-performance organic solar cells - the donor half of PTB7, PM6 and most of what followed. Its virtue is dullness: it contributes a flat, well-behaved, deep-lying orbital and lets the acceptor unit do the tuning.

Poly(benzothiadiazole-alt-thiophene)

  PTBT, poly(benzothiadiazole-alt-thiophene), BT polymer · from benzothiadiazole + thiophene

  The archetype of the donor-acceptor design: an electron-rich thiophene alternating with electron-poor benzothiadiazole gives a band gap neither unit has alone, because the occupied level sits on one and the empty level on the other. Nearly every low-band-gap polymer since has been a variation on this pairing.

Poly(3-butylthiophene)

  P3BT, poly(3-butylthiophene) · from 3-butylthiophene

  The shortest 3-alkylthiophene that dissolves usefully. Being shorter than hexyl it packs the backbones closer together, which raises interchain transport, but it also crystallises so readily from solution that film morphology becomes hard to control - which is the practical reason hexyl rather than butyl became the standard.

C

Poly(2,7-carbazole)

  polycarbazole, poly(N-alkyl-2,7-carbazole), PCz · from N-alkyl-2,7-dibromocarbazole

  Fluorene's nitrogen analogue, and the substitution that fixes fluorene's known defect. Where polyfluorene's bridging carbon oxidises to a fluorenone and turns the blue emission green over time, carbazole's bridging nitrogen simply carries the solubilising alkyl chain and cannot oxidise the same way, so the emission colour is stable.

Poly(cyclopentadithiophene)

  PCPDT, poly(cyclopentadithiophene), CPDT polymer · from 4,4-dihexylcyclopentadithiophene

  Two thiophenes bridged by a single carbon that carries the solubilising chains, so the alkyl groups point away from the plane instead of forcing the rings apart. The backbone stays flat, the band gap narrows, and the polymer absorbs deep into the near infrared - which is what a solar cell needs and a plain polythiophene cannot do.

D

Poly(9,9-dihexylfluorene)

  PDHF, poly(9,9-dihexylfluorene), F6 · from 9,9-dihexylfluorene

  The shorter-chain member of the polyfluorene family, and more prone than the dioctyl version to forming the beta phase - a planarised chain conformation with a distinctly red-shifted, narrower emission. That phase can be induced deliberately by solvent vapour or thermal cycling, which makes it a way to tune emission colour without changing the molecule.

Poly(diketopyrrolopyrrole)

  PDPP, poly(diketopyrrolopyrrole), DPP polymer · from thienyl diketopyrrolopyrrole

  The pigment in Ferrari red, repurposed as a semiconductor. The fused bislactam core is a strong acceptor and its flanking thiophenes lock flat by hydrogen bonding to the carbonyls, giving the highest charge mobilities recorded in any polymer - above ten square centimetres per volt second, which is amorphous silicon's territory.

Poly(2,6-dimethyl-1,4-phenylene oxide)

  PPO, PPE, poly(phenylene oxide) · CAS 25134-01-4 · from 2,6-Dimethylphenol · Tg 210 °C

  Oxidative-coupling polymer; usually blended with polystyrene (Noryl).

Polydimethylsilane

  PDMS (silane), poly(dimethylsilane), polysilane · from dichlorodimethylsilane

  A backbone of silicon atoms and nothing else - no oxygen, unlike a siloxane. Sigma bonds between silicon atoms delocalise along the chain, so a polysilane absorbs in the ultraviolet and conducts charge in a way no ordinary saturated polymer does, a phenomenon called sigma conjugation. Its main industrial use is as the precursor that is pyrolysed to silicon carbide fibre. Do not confuse with poly(dimethylsiloxane), which has oxygen in the backbone and is the ordinary silicone.

Poly(9,9-dioctylfluorene)

  PFO, polyfluorene, F8 · from 9,9-dioctylfluorene

  The blue emitter of the polymer LED family. Two benzene rings locked coplanar by a bridging carbon give a wide band gap and efficient blue fluorescence, and that bridging carbon is quaternary, so the two octyl chains hang off it without twisting the conjugated system - solubility bought at no optical cost, which is rare. Its known failure is a green emission band that grows with use, traced to oxidation at the bridge to a fluorenone.

Poly(dithienosilole)

  PDTS, poly(dithienosilole), silole polymer · from dithienosilole

  The same bridged bithiophene with silicon at the bridge instead of carbon. Silicon's empty d-orbitals mix with the ring system and pull the lowest unoccupied level down, narrowing the gap further than a carbon bridge can, and the longer Si-C bonds relieve strain enough that the film crystallises better. A single atom substitution worth about 0.2 eV.

Poly(3-dodecylthiophene)

  P3DDT, poly(3-dodecylthiophene) · from 3-dodecylthiophene

  The long end of the 3-alkylthiophene series, where the side chains are long enough to crystallise among themselves and push the conjugated backbones far apart. Solubility is excellent and charge mobility poor, which completes the trend the family demonstrates: the alkyl chain that makes the polymer usable is also what dilutes the property it was made for.

E

Poly(ether ether ketone)

  PEEK · CAS 31694-16-3 · from 4,4'-Difluorobenzophenone + hydroquinone · Tg 143 °C · Tm 343 °C

  High-performance semicrystalline thermoplastic; three aryl rings per repeat. The two available sources disagree on the melting point: Odian prints 334 °C (Sec. 2-14c, p. 150) where Victrex, who invented the polymer, publishes 343 °C against ISO 11357-3. The datasheet figure is the one used here. Note also that its 143 °C glass transition is the DSC <em>onset</em>; the midpoint on the same sheet is 150 °C, which is worth knowing before comparing this number with someone else's.

Poly(ether sulfone)

  PES, PESU · CAS 25608-63-3 · from 4,4'-Dichlorodiphenyl sulfone + hydroquinone · Tg 225 °C

  Amorphous, transparent high-temperature thermoplastic; the sulfone group stiffens the chain.

Poly(ethylene disulfide)

  ethylene polysulfide, polyethylene disulfide, Thiokol · from 1,2-Dichloroethane + sodium disulfide · Tg -27 °C

  A Thiokol-type polysulfide rubber; the S-S linkages give the solvent and weathering resistance used in sealants. The repeat unit is drawn disulfide-centered (-CH2-S-S-CH2-).

Poly(3,4-ethylenedioxypyrrole)

  PEDOP, poly(3,4-ethylenedioxypyrrole) · from 3,4-ethylenedioxypyrrole

  PEDOT's nitrogen analogue, with the same dioxyethylene bridge blocking the reactive positions. The pyrrole nitrogen is more electron-rich than thiophene's sulfur, so it oxidises at a lower potential and the neutral form is transparent rather than blue - which makes it the complementary colour to PEDOT in an electrochromic device that needs to switch between two states rather than to clear.

Poly(3,4-ethylenedioxythiophene)

  PEDOT, PEDOT:PSS (as the cation), poly(3,4-ethylenedioxythiophene) · from 3,4-ethylenedioxythiophene

  The conducting polymer that actually ships, in touchscreens, antistatic films and organic solar cells. Bridging the 3 and 4 positions with a dioxyethylene ring does two things at once: it blocks those positions so the chain cannot branch there, and it pushes electron density into the ring so the doped state is stable in air. It is intractable by itself, so it is sold dispersed with poly(styrene sulfonate), which acts as the counter-ion and carries it into water - the familiar PEDOT:PSS is that pair, not one polymer.

F

Polyfuran

  PFu, poly(furan) · from furan

  The oxygen member of the five-membered heterocycle set that includes polythiophene and polypyrrole, and the least useful of the three: oxygen is small and electronegative enough that the ring is easily over-oxidised during polymerisation, so the chains end up short and defective. Its interest is that furan comes from sugars rather than oil.

G

Polygermane

  poly(dialkylgermane), polygermanes · from dichlorodialkylgermane

  The germanium analogue of a polysilane, with the same sigma-conjugation along a chain of group 14 atoms but with electrons more loosely held - so the absorption sits further to the red and the photoconductivity is higher. Descending the group from silicon to germanium to tin shifts the optical gap systematically, which is what makes the series worth studying. Not drawn: germanium is outside the element set.

H

Poly(3-hexylselenophene)

  P3HS, poly(3-hexylselenophene) · from 3-hexylselenophene

  The selenium analogue of P3HT. Swapping sulfur for selenium narrows the band gap by about 0.2 eV and extends absorption further into the red, because the larger, more polarisable chalcogen raises the energy of the highest occupied level. The trade is a lower ionisation potential and correspondingly poorer stability in air.

Poly(3-hexylthiophene)

  P3HT, poly(3-hexylthiophene-2,5-diyl), regioregular P3HT · from 3-hexylthiophene

  The workhorse of organic electronics, and a lesson in why regiochemistry matters more than molar mass. A hexyl chain on every third position makes polythiophene soluble in chloroform without breaking the conjugation - but only if the rings are joined head-to-tail. Head-to-head junctions put two hexyls side by side, the rings twist out of plane to avoid each other, and the conjugation and the mobility collapse. Regioregular material stacks into ordered lamellae and carries charge along and between chains; the same polymer made carelessly is an insulator by comparison.

I

Poly(isoindigo)

  PII, poly(isoindigo), isoindigo polymer · from isoindigo

  Built on a dye related to indigo, and strongly electron-accepting because of the two lactam carbonyls pointing outward from the central double bond. Isoindigo copolymers give ambipolar transistors - electrons and holes move about equally well - which is rare and useful, and the starting material is cheap in a field where most acceptors are not.

M

Poly(3-methylthiophene)

  P3MT, poly(3-methylthiophene) · from 3-methylthiophene

  The shortest substituent that still blocks the 3-position, and it shows what the alkyl chain is actually for. A methyl stops branching at that carbon, which raises conductivity well above unsubstituted polythiophene, but it is far too short to confer solubility - so the polymer is still intractable. Everything longer is a compromise between processability and how far apart the chains end up.

O

Poly(3-octylthiophene)

  P3OT, poly(3-octylthiophene-2,5-diyl) · from 3-octylthiophene

  P3HT with two more carbons on the side chain, which is enough to change the solid state: longer chains push the polymer backbones further apart, lowering the interchain charge transport that P3HT depends on. The alkyl length is a design variable trading solubility against mobility, and hexyl is where the field settled.

P

Poly(phenylene ethynylene vinylene)

  PPEV, poly(phenylene ethynylene-alt-vinylene) · from diethynylbenzene + divinylbenzene route

  Alternating triple and double bonds between phenylenes, which fixes the two failings of its parents: the pure ethynylene polymer is too rigid to process and the pure vinylene too easily oxidised. The mixed backbone keeps the rod-like shape and the bright emission while remaining soluble.

Poly(phenylene ethynylene)

  PPE, poly(p-phenylene ethynylene) · from diethynylbenzene + diiodobenzene (Sonogashira)

  Rings joined by triple bonds, which cannot twist the way a single bond can, so the backbone is rigid and the conjugation is uninterrupted along its length. That rigidity makes the fluorescence exceptionally bright and, more usefully, exceptionally quenchable: one bound analyte molecule can quench an entire chain, giving the amplified response behind trace-vapour sensors.

Poly(p-phenylene sulfide)

  PPS, Ryton · CAS 25212-74-2 · from p-Dichlorobenzene + sodium sulfide · Tg 88 °C · Tm 285 °C

Poly(p-phenylene)

  PPP, poly(1,4-phenylene) · from benzene (oxidative) or dihalobenzene (coupling)

  Nothing but benzene rings joined para. Rigid, conjugated and extraordinarily stable thermally, and correspondingly impossible to dissolve or melt - the reason it is usually met as a building block inside a copolymer or with solubilising side chains rather than on its own. Its stiffness is the structural argument behind the aramids and the polyphenylenes generally.

Poly(3,4-propylenedioxythiophene)

  ProDOT, PProDOT, poly(3,4-propylenedioxythiophene) · from 3,4-propylenedioxythiophene

  PEDOT with a seven-membered bridging ring instead of six, which sounds trivial and changes the application. The larger ring holds the chains further apart, so ions move in and out of the film far faster - and that switching speed, plus a much larger change in transmittance between oxidation states, is what makes ProDOT rather than PEDOT the electrochromic polymer for smart windows and displays.

Polypyrrole

  PPy, poly(pyrrole) · from pyrrole

  The conducting polymer that can be grown straight onto an electrode. Pyrrole oxidises at an accessible potential in water, so a film deposits electrochemically wherever the current flows, at whatever thickness the charge passed dictates - no solution processing, and patterning comes free from the electrode shape. It is stable in air and reasonably biocompatible, which is why it turns up on neural electrodes and biosensors more than in bulk electronics.

S

Polyselenophene

  PSe, poly(selenophene) · from selenophene

  Polythiophene with selenium in place of sulfur. The larger, more polarisable atom narrows the band gap by roughly 0.3 eV and strengthens the interchain contacts, pushing absorption further into the red - which is why selenophenes appear in solar cell polymers designed to harvest the part of the spectrum thiophenes miss.

Poly(spirobifluorene)

  PSBF, poly(9,9'-spirobifluorene), spiro polymer · from 9,9'-spirobifluorene

  Two fluorenes sharing one tetrahedral carbon, so the two halves sit at right angles. That single geometric fact solves polyfluorene's worst problem: the chains cannot stack into the aggregates that turn blue emission green over a device's lifetime. The glass transition also rises above 200 C, so the film does not reorganise in service.

Polystannane

  poly(dibutylstannane), polystannane, tin chain polymer · from dibutyltin dihydride

  A backbone of nothing but tin atoms. Sigma bonds between heavy main-group elements delocalise almost like a pi system, so this is a one-dimensional semiconductor built from single bonds - it absorbs in the visible and conducts when doped. It is also photosensitive to the point of being difficult to handle, which is where the interest in it as a resist comes from.

T

Poly(thiazole)

  PTz, poly(thiazole), polythiazole · from thiazole

  Thiophene with one carbon replaced by nitrogen, which lowers both frontier orbitals without disturbing the ring geometry - the cheapest way to turn a donor into an acceptor. The nitrogen also accepts a hydrogen bond, so thiazole polymers pack more tightly than their thiophene counterparts and are correspondingly harder to dissolve.

Polythiophene

  PT, poly(thiophene) · CAS 25233-34-5 · from thiophene

  The parent of the most useful family of conducting polymers. Sulfur in the ring stabilises the conjugated backbone against the oxidation that destroys polyacetylene, so the material survives in air, and the 2,5-linkage keeps the rings coplanar enough for the electrons to delocalise. Unsubstituted polythiophene is still intractable; the whole point of the alkyl-substituted versions is to keep this backbone and make it dissolve.

Poly(thiophene-3-acetic acid)

  P3TAA, poly(3-thiopheneacetic acid) · from thiophene-3-acetic acid

  A conjugated backbone made water-soluble by hanging a carboxylic acid off each ring, so it can be processed from water and used in contact with biology. Binding anything to those acids twists the backbone and shifts its colour and emission, which turns the polymer itself into the transducer - the principle behind conjugated-polymer biosensors.

Poly(triarylamine)

  PTAA, polytriarylamine, poly(triaryl amine) · from substituted triarylamine

  The standard hole-transport polymer, amorphous by design. The nitrogen's lone pair makes each unit easy to oxidise, so positive charge hops readily between them, while the propeller-shaped triarylamine refuses to crystallise - which matters because grain boundaries in a crystalline transport layer trap charge. It is the hole layer in most perovskite solar cells.

Poly(triptycene)

  triptycene polymer, poly(triptycene), iptycene polymer · from triptycene

  Triptycene is three benzene rings locked at 120 degrees around a common axis, so it sweeps out a volume no neighbouring chain can enter. Built into a conjugated backbone it prevents the chain stacking that quenches fluorescence, which is why the amplifying fluorescent polymers used in trace vapour detection are built on it - one bound molecule quenches an entire chain's worth of excitation.

Related

Thermal analysis – measuring these transitions by DSC and DMA

  Structure search – draw a conjugated repeat unit to identify it

  Mechanisms – the coupling polymerisations that build these chains

  The other families: acrylate polymers, methacrylate polymers, silicones and siloxanes, vinyl polymers, diene elastomers, polyesters, polyamides, polyethers, lactones and other ring-opening polymers, block copolymers, bottlebrush polymers.

  All polymer families, the hub that indexes every one of them.

Structures and registry numbers are curated by hand and checked in CI; thermal values are typical literature figures for the ordinary form of each polymer, not specifications. Report an error on the contact page.
