Repository: ngpierini/polytechniques

File: conversion-monitoring.html
Monitoring Conversion by Aliquot: PolyTechniques

Monitoring Conversion by Aliquot

  Taking samples partway through the reaction, and why an internal standard makes the numbers trustworthy

Why monitor conversion

Conversion links the recipe you designed to the polymer you actually get: every "Predicted Mₙ at X% conversion" figure in the calculator is only as good as your knowledge of the real time conversion, p. Tracking it lets you decide when to quench (hit your target Mₙ), catch a stalled reaction early, and, by plotting ln([M]₀/[M]) vs. time, check that the polymerization is behaving as a controlled/living process (a straight line means a roughly constant concentration of propagating chains, the kinetic signature of ATRP/RAFT/ROMP working as intended).

Choosing a method

Method	Good for	Notes	

¹H NMR	Most vinyl monomers (ATRP, RAFT, FRP) and ROMP olefins	Most common. Compares a shrinking monomer peak (e.g. vinyl protons) to a fixed internal standard peak. Fast, quantitative, needs only a small aliquot.	

GC	Volatile monomers/solvents	Tracks monomer peak area vs. an internal standard peak area; good for monomers with poor/overlapping NMR signals.	

Gravimetric	Quick, rough estimates	Dry an aliquot and weigh the solid residue vs. total mass. Simple but loses accuracy to volatile monomer/solvent evaporating unevenly. An internal standard doesn't fully fix this, so treat results as approximate.	

Why an internal standard matters

Every time you pull an aliquot, you're taking an uncontrolled microvolume that's hard to reproduce. Needle dead volume, viscosity (which climbs as the reaction proceeds), and solvent evaporation during transfer all mean the aliquot's dilution isn't precisely known. If you just integrate the monomer peak on its own and compare it to a separate, earlier spectrum, differences in how much sample you actually dissolved, how much deuterated solvent you added, or the instrument's receiver gain will masquerade as changes in monomer concentration, and the data becomes unreliable.

Add a small amount of a chemically inert reference compound directly to the bulk reaction mixture before polymerization starts, at a known fixed concentration relative to the monomer. Because it's mixed homogeneously into the whole pot, every aliquot you ever withdraw, no matter its exact volume, contains the standard and the monomer in the same fixed molar ratio as the bulk. The standard doesn't react, so its peak area only tracks how much of the aliquot you happen to be looking at; the monomer peak area tracks both that and how much monomer has been consumed. Dividing one by the other cancels out the aliquot size/dilution/gain uncertainty entirely, leaving a number that only depends on real conversion.

p = 1 − (IM,t / Istd,t) ÷ (IM,0 / Istd,0)

where IM is the integral (or peak area) of a monomer signal, Istd is the integral of the internal standard signal, and the subscripts 0 / t denote the initial time point and the sampling time. Because Istd is constant per mole of standard, this ratio is invariant to how much of the aliquot ended up in the NMR tube.

Important: the standard must go into the reaction flask itself, not be spiked into each NMR/GC sample afterward. Spiking each sample separately just reintroduces the same volumetric uncertainty you were trying to eliminate.

Step by step: taking and analyzing an aliquot

Add the internal standard up front. Weigh it in with the monomer/solvent charge (degassed along with everything else), at a molar ratio to monomer that gives a convenient peak size, commonly 2 to 10 mol% relative to monomer. Record the exact ratio; you'll need it (or just the t = 0 spectrum) as your reference point.

Purge the sampling needle. Flush a clean needle/syringe with inert gas before it goes anywhere near the septum, so you're not injecting a plug of air into the flask.

Withdraw a small aliquot (≈20 to 50 µL) through the septum under positive inert gas flow. Keep it small: enough for the analysis, not so much that you meaningfully change the monomer/agent ratio in the pot over the course of the run.

Quench/dilute immediately. Expel the aliquot straight into an NMR tube containing deuterated solvent (e.g. CDCl₃) or a GC vial with solvent. For ATRP, air exposure at this point also helps terminate further reaction in the aliquot, so it's a true snapshot of that time point rather than continuing to convert while it waits for analysis.

Reseal the flask and restore positive inert gas flow right away.

Run the spectrum promptly. If there will be a delay before analysis, keep the sample cold (and, for radical polymerizations, consider a trace radical inhibitor) so it doesn't keep reacting and give you a falsely high reading.

Integrate and calculate. Integrate the monomer signal and the internal standard signal, and apply the formula above (or track the raw ratio over time and normalize at the end). Repeat at set time intervals to build a conversion vs. time curve.

Feed it back into the calculator. Drop the measured conversion into the "Conversion for predicted Mₙ" field on any technique tab to see the real time predicted Mₙ for your actual reaction progress.

Choosing an internal standard

  A good standard is chemically inert to your monomer/catalyst/radicals, gives a sharp well resolved signal (a singlet is ideal), doesn't overlap the monomer, polymer backbone, solvent, or initiator/CTA peaks, and isn't so volatile that it evaporates preferentially versus the monomer during handling.

Standard	Typical signal (¹H NMR)	Works well with	

Mesitylene	~6.8 ppm (ArH, s, 3H)	Most acrylates/methacrylates, styrene derivatives	

  1,3,5-Trioxane	~5.1 ppm (s, 6H)	Monomers with a clear aromatic/aliphatic window near 5 ppm	

  Anisole	~3.8 ppm (OCH₃, s, 3H)	Monomers without competing OCH₃/OCH₂ signals	

  1,3,5-Trimethoxybenzene	~6.1 ppm (ArH, s, 3H)	Acrylamides, acrylates with clean 6 to 6.5 ppm region	

  Hexamethyldisiloxane (HMDSO)	~0.06 ppm (s, 18H)	Almost any monomer, far upfield, rarely overlaps	

For GC, pick a standard with a retention time and boiling point close to the monomer's (so it doesn't evaporate or elute disproportionately) but well separated from every other peak in the chromatogram.

Worked example

ATRP of styrene, mesitylene added at a 1:20 molar ratio to monomer (5 mol%). At t = 0, the styrene vinyl region integrates to 3.00 against a mesitylene ArH integral of 1.00 (IM,0/Istd,0 = 3.00). At t = 2 h, an aliquot gives a vinyl integral of 1.35 against the same mesitylene integral of 1.00 (IM,t/Istd,t = 1.35).

p = 1 − (1.35 / 3.00) = 1 − 0.45 = 0.55  →  55% conversion

Enter 55 into the "Conversion for predicted Mₙ" field on the ATRP tab (with the same target ratio you used to design the recipe) to see the real Mₙ at this point in the reaction.

Kinetics plot

Enter your (time, conversion) data points from a series of aliquots below. This plots ln([M]₀/[M]) = −ln(1−p) against time. For a well behaved controlled/living polymerization with a roughly constant concentration of propagating chains, this should be a straight line through the origin. The slope is kp[active chains], so curvature tells you that concentration is changing, and the direction says which way: curving upward (accelerating) means active chains are still building up, from slow or continuing initiation, or an induction period while the ATRP/RAFT equilibrium sets up; curving downward (flattening out) means active chains are being lost, from termination (chains dying off) or simply from the monomer running low near high conversion.

"Active chains" here means only the small population of centers actually propagating at a given instant. In ATRP and RAFT most chains sit dormant (halide- or dithioester-capped) between activation events, so it is that active concentration, not the total number of chains, that has to stay constant. ROMP has no radicals at all; its active center is a metal-carbene (alkylidene), so read "active chains" as that active center whenever ROMP is in scope.

One exception worth knowing: in an ATRP run with no Cu(II) deactivator added up front, the first few points can curve (fast, then flattening) even when everything is working, because the deactivator has to build up before the reaction settles into its steady, linear regime. Over that early stretch ln([M]₀/[M]) actually climbs as t2/3 rather than linearly; adding a few mol% of the deactivator at the start, so the deactivator/activator ratio is about 0.1 or higher, makes the plot linear from the very beginning. So don't over-read curvature in the first couple of points.

RAFT: the radicals come from an ordinary initiator (AIBN, a peroxide), so the slope is set mainly by that initiator, not by the RAFT agent, which mostly just shuffles which chain carries the radical. Some RAFT systems (notably dithiobenzoates) show real rate retardation from side reactions of the intermediate radical, so a lower slope or gentle downward curvature can be retardation rather than a loss of control.

For the real test of control, pair this plot with a plot of Mₙ vs conversion from the same aliquots (by SEC/GPC). A straight Mₙ-vs-conversion line through the origin, together with a low and roughly constant Đ, is what actually defines a living/controlled polymerization: this first-order kinetic plot only tells you the active-chain concentration is constant, while the Mₙ line tells you the chains are really growing under control.

Time (min)Conversion (%)

+ Add point

Related tools

Calculator. Every molecular weight target it gives is conditional on conversion, so the number measured here is the one that decides whether the recipe delivered what it promised.

  Radical kinetics. Where a conversion-time curve comes from, and why it flattens when it does.

  End-group analysis. The same NMR aliquot, integrated against the chain ends instead of the monomer, which turns a conversion measurement into a molecular weight.

  GPC trace analyzer. The independent check: conversion says how much monomer went, the chromatogram says what it became.

General laboratory guidance only. Always follow your institution's safety rules and your PI's protocol for specific reagents and instruments.

File: crosslink-density.html
Crosslink Density: PolyTechniques

Crosslink Density

  Mc from equilibrium swelling or from the rubbery plateau, and what it means when they disagree

Two routes to the same number

A cured network has one number that matters more than any other: the molar mass between crosslinks, Mc. It sets the modulus, the swelling, the tear energy and how far the material can stretch before it breaks. There are two ordinary ways to measure it, and they are worth doing both, because where they disagree is informative rather than annoying.

Swelling works because a crosslinked polymer in a good solvent expands until two things balance: the free energy gained by mixing with solvent, and the entropy lost by stretching the network strands. Flory and Rehner wrote that balance down. It needs no instrument beyond a balance and a fume hood, which is why it is still the standard bench measurement on a cured binder.

−[ ln(1−v2) + v2 + χv22 ] = V1 ν ( v21/3 − v2⁄2 )

Modulus works because rubber elasticity is entropic: the stiffness of a network above its Tg comes from strands resisting being straightened, so the plateau modulus counts strands directly.

G = ρRT ÷ Mc  (and E ≈ 3G for an incompressible rubber)

The same Mc measured two ways. Swelling reads how far the network lets a solvent in, and needs a χ you chose; the plateau reads how stiff the rubber is, and counts trapped entanglements as though they were crosslinks. The two tend to miss in opposite directions, which is the point of doing both.

From equilibrium swelling

Dry mass (g)

Swollen mass (g)

Polymer density (g/cm³)

Solvent density (g/cm³)

Solvent molar volume V₁ (cm³/mol)

Interaction parameter χ

Fill solvent from the table below

From the rubbery plateau

Plateau modulus

Units
  
  E′ in MPa (tensile)
  G′ in MPa (shear)
  E′ in Pa
  G′ in Pa

Temperature of the plateau (°C)

Polymer density (g/cm³)

Read the modulus well above Tg, where the curve has flattened. Taking it on the shoulder of the transition is the commonest way to get a number several times too high.

Comparing the two

A worked example

A cured PDMS network, swollen to equilibrium in toluene. The solvent's molar volume is 106.3 cm3/mol, χ for PDMS–toluene is about 0.465, and the dry polymer density is 0.97 g/cm3. Suppose the swollen sample settles at a polymer volume fraction v2 = 0.25 – it has taken up three times its own volume in solvent.

−[ ln(0.75) + 0.25 + 0.465 × 0.252 ] = 0.00862

  V1( v21/3 − v2/2 ) = 106.3 × (0.630 − 0.125) = 53.7

  ν = 0.00862 ÷ 53.7 = 1.61 × 10−4 mol/cm3  →  Mc = ρ÷ν = 6,040 g/mol

Putting the same Mc through the modulus expression predicts what a DMA should read on the rubbery plateau: G = ρRT÷Mc = 0.40 MPa, so a tensile modulus near 1.2 MPa. That is an ordinary value for a soft silicone elastomer, which is the first sanity check – if the two routes predict something wildly outside the range the material obviously occupies, one of the inputs is wrong before either result is interesting.

How much the χ you chose is worth

The swelling route has one input nobody measures and everybody looks up, and it dominates the answer. Repeating the calculation above with χ moved by ±0.05 – well inside the spread between literature sources for a single polymer–solvent pair:

χ	Mc (g/mol)	vs. χ = 0.465	

0.415	4,430	−27 %	

  0.465	6,040	—	

  0.515	9,480	+57 %	

A swing of 0.1 in χ moves Mc by more than a factor of two. The sensitivity is worst exactly where swelling experiments are usually run – as χ approaches 0.5 the solvent becomes marginal, the bracketed term heads toward zero, and small errors are amplified without limit. Two practical consequences: quote Mc from swelling as an order-of-magnitude figure unless you have fitted χ for your own system, and prefer a genuinely good solvent (low χ) where the calculation is far better conditioned. Comparing two cures measured the same way in the same solvent is reliable; comparing an absolute Mc against someone else's is not.

When the two routes disagree

They usually do, and the direction of the disagreement is diagnostic rather than a sign that one measurement failed:

Modulus gives a lower Mc than swelling. The commonest result, and usually real: trapped entanglements act as crosslinks mechanically, so the modulus counts them as strands, while swelling lets some of them slip. The gap is a rough measure of how much of the network's stiffness is topological rather than chemical.

  Swelling gives a much lower Mc than modulus. Suspect incomplete extraction. Soluble chains and unreacted resin left in the sample count as polymer in v2 but carry no load, and they inflate the apparent crosslink density. Extract to constant mass before swelling, and dry to constant mass afterwards.

  Both are high, and the material is soft. Dangling chain ends are the usual explanation. A strand attached at only one end contributes mass but no elastic restoring force, so the effective network is looser than the stoichiometry suggests. This is most pronounced at low conversion, or where one component was in excess – and it is the reason the calculated Mc from a recipe is an upper bound on network quality, not a prediction. Network Formation computes that recipe figure with dangling ends already removed – a junction only counts if three of its arms reach the network – which leaves intramolecular loops as the main thing it cannot see.

  The modulus number is several times too small. Check where the plateau was read. Taking the modulus on the shoulder of the glass transition rather than well above it is the single commonest error in this measurement, and it goes the other way – it makes the network look far more tightly crosslinked than it is. See thermal analysis for placing the plateau on a DMA trace, and running DSC, TGA and DMA for the clamp, amplitude and ramp settings that make the plateau trustworthy in the first place.

Solvent reference

Molar volume is the solvent's molar mass divided by its density, and is well defined. χ is not: it depends on the polymer, on temperature, and mildly on concentration, and a value quoted without naming the polymer is close to meaningless. The figures below are molar volumes and densities only — take χ from a source for your specific polymer–solvent pair, or fit it from swelling in two solvents.

Solvent	M (g/mol)	Density (g/cm³)	V1 (cm³/mol)	

What to distrust

χ dominates the swelling answer. It enters as χv22 against a logarithm, and moving it from 0.34 to 0.45 can change ν by a factor of two without anything about the sample changing. If you only have a guess at χ, treat the swelling result as an order of magnitude.

Both routes count only elastically effective strands. Dangling ends, loops that start and finish at the same junction, and unattached sol fraction all carry no load and hold no network. That is why extracting the sol fraction before weighing matters, and why a lightly cured sample reads worse than its chemistry suggests.

The equation shown is the affine model. It assumes junctions move exactly as the bulk does. The phantom model, in which junctions fluctuate, replaces the v2⁄2 term with 2v2⁄f and gives a lower ν for the same swelling — typically by a factor of (1 − 2/f). For a tetrafunctional network that is a factor of two, so quote which model you used.

Related tools

Before the network forms, Step-Growth & Gel Point predicts when it will, and Network Formation extends that to mixed functionalities and predicts the Mc to compare against. Flory–Huggins covers what χ actually is, and why 0.5 is where a solvent turns marginal. Thermal Analysis is where the plateau modulus is measured, and Chain Dimensions covers the uncrosslinked chain in solution. For a gel swollen in water rather than an elastomer in an organic solvent, Hydrogel Mesh Size runs the same measurement through the Peppas–Merrill form, which carries the relaxed state a hydrogel is crosslinked in, and then turns Mc into a mesh size. For a polyurethane specifically, Isocyanate Cure Conversion predicts the same Mc from the formulation and the conversion the cure actually reached, which is the number to set against whatever swelling or the plateau gives here.

Swelling results are only as good as χ. Where the two routes disagree, say which one you quoted and why.

File: diagnostics.html
Site Diagnostics: PolyTechniques

Site Diagnostics

  A self-test that shows which browser and network features work on this computer

Why this page exists

PolyTechniques runs entirely in your browser: the calculators, the structure editor, and the search all execute as JavaScript on your own machine, with no login and no server-side computation. On a locked-down network (many government, military, and corporate builds fall in this bucket), the browser or a security proxy can silently block pieces of that, which makes the site look like it will only display pages, not respond to input. This page measures exactly what is and isn't allowed here, so the cause is a specific finding rather than a guess. Nothing here is sent anywhere; every result is computed and shown locally.

Tools not responding? Try this first

If the pages load but the calculators won't let you select or enter anything, the most common cause is a stuck or corrupted offline cache from an earlier visit. This button clears the site's saved cache and background worker and reloads with a completely fresh copy from the server. It's safe: it only affects this site's cached files on this computer.

Clear cache & reload fresh

Results

  Detecting browser…

  Running tests…

Capability	Result	What it powers here	

Copy report
  Run again

Ad serving

Ads are only ever shown on this site as a single unit below the content, and the page removes that unit
  unless Google reports it filled — so “no ads anywhere” looks identical whether the cause is a site still
  getting ready, a network blocking the ad script, or nothing on offer to fill it. This asks Google for
  one real ad and reports exactly which of those it is.

It places a genuine ad below. Do not click it — clicking your own ads breaks the AdSense terms.
  Nothing is requested until you press the button.

Request one ad and report
  Not run yet.

What the findings mean

JavaScript, Canvas, and same-origin data all pass: the core tools should work. The calculators (ATRP/RAFT/NMP, dispersity, Tg, GPC, copolymer composition) and drawing/searching a structure need nothing beyond this.

  Same-origin data passes but the outside services fail: the calculators and structure drawing work, but the features that reach the public internet do not, because this network blocks them. That covers the live publications search (Crossref), naming an unknown drawn structure (PubChem), reading text off a photo (a public code CDN), and AI photo-to-structure (the site's API). These degrade on their own and should not stop the rest of the page.

  Even same-origin data or Canvas fails: the browser here is very heavily restricted; the tools can't run until that is relaxed.

  WebAssembly fails: only the structure similarity ranking uses it. Drawing a repeat unit, exact-match search, and name/browse search all still work without it.

If the core rows fail on your network but the site works for you elsewhere (home, phone), the fix is on the network side: ask your IT service desk or Cybersecurity Service Provider to allow getpolytechniques.com (it is a static, read-only reference site with no user accounts and no data collection). The report button above copies these results so you can attach them to that request.

This page reports only what your own browser and network permit. No results leave this computer.
