Repository: ngpierini/polytechniques

File: dispersity-predictor.html
Dispersity (Đ) Predictor: PolyTechniques

Dispersity (Đ) Predictor

  What Đ a controlled radical polymerization can reach, from its target DP, conversion, and exchange chemistry

Predict Đ for your reaction

In a reversible-deactivation (living) radical polymerization, dispersity is set by two things: how long the chains are, and how often each growing chain swaps between its active and dormant states. Pick a mechanism, set the target degree of polymerization and conversion, and choose the exchange chemistry (the RAFT agent for your monomer, or the level of catalyst/deactivator for ATRP and NMP). The predicted Đ, its molecular-weight distribution, and how Đ evolves with conversion update as you go.

RAFT
  ATRP
  NMP
  Ideal living

Target DP ([M]0 : CTA / initiator)
  
  Monomer-to-chain-carrier ratio, i.e. the degree of polymerization at full conversion.

Monomer molar mass (g/mol)
  
  Sets the molar-mass axis. Mn = DPn × this.

Conversion: 90%

RAFT agent & monomer pair

Cex

Control scenario

C

Ideal molecular-weight distribution for this Đ, drawn as an SEC trace (weight fraction vs log M) from a log-normal fit. Mn, peak Mp, and Mw are marked.

Predicted Đ across conversion at this target DP. Dispersity falls as the reaction proceeds, the kinetic signature of a reversible-deactivation process. The dot marks your current conversion.

How the prediction works

RAFT, ATRP, and NMP all narrow the distribution by the same trick: every chain is repeatedly parked in a dormant state and released, so all chains grow in small, near-equal increments instead of a few chains running away. Moment analysis of that exchange (Litvinenko and Müller; Matyjaszewski and Fukuda) gives one equation for all of them:

Đ = Mw/Mn = 1 + 1/DPn + C · (2/p − 1)

Krys & Matyjaszewski, Eur. Polym. J. 89 (2017) 482–523, Eq. 6

The 1/DPn term is the chain-length (Poisson) floor: longer chains give narrower distributions, and it is all that remains for a perfect living system. It is the large-chain approximation of the exact living-chain result Đ = 1 + DPn/(DPn + 1)2; either way a Poisson-distributed polymer of DPn = 50 reaches only Đ = 1.02, about as tight as any chain-growth process gets. The C · (2/p − 1) term is the cost of finite exchange. The factor (2/p − 1) is identical to (2 − p)/p; it runs to infinity as conversion p approaches zero and falls to exactly 1 at full conversion, which is why Đ is high early and settles as the reaction proceeds. The whole difference between mechanisms is the exchange coefficient C:

Mechanism	Exchange coefficient C	What it means	

RAFT	C = 1 / Cex	Cex = ktr/kp is the transfer constant of the polymeric RAFT agent. A fast, well-matched agent (large Cex) makes C small.	

ATRP	C = kp[R-X]0 / (kdeact[X-CuII/L])	More deactivator (CuII) or a faster-deactivating ligand shortens each active period, making C small. [R-X]0 is the initial dormant-chain concentration, not the monomer concentration.	

NMP	C = kp[alkoxyamine]0 / (kc[nitroxide])	Same structure as ATRP; the dormant chains are alkoxyamines, not alkyl halides, so [alkoxyamine]0 is the NMP analog of [R-X]0. The deactivator is free nitroxide (TEMPO, SG1) and kc is the coupling rate constant.	

Ideal living	C = 0	Infinitely fast exchange. Đ = 1 + 1/DPn, the Poisson floor and the best any chain-growth process can reach.	

This is the cumulative dispersity of the whole sample, the quantity a GPC actually measures. It assumes a fixed number of chains, uniform and instant initiation, and a constant C, so it predicts the best case. Real Đ sits above it (see the caveats below).

RAFT: the transfer constant sets the floor

For RAFT the knob is Cex, the exchange (chain-transfer) constant of the polymeric RAFT agent for your monomer – the same quantity written Ctr = ktr/kp in the kinetics literature (Wilding et al., Macromolecules 56 (2023) 1581). At full conversion the equation collapses to Đ → 1 + 1/Cex for long chains, so Cex above roughly 10 gives Đ near 1.1, above ~20 gives Đ near 1.05, and above ~100 gives Đ near 1.01. The match between the RAFT agent's Z group and the monomer class decides Cex: more-activated monomers (styrene, (meth)acrylates, acrylamides) need dithiobenzoates or trithiocarbonates; less-activated monomers (vinyl acetate, N-vinylpyrrolidone) need xanthates. Cross a monomer with the wrong agent and Cex drops below 1, which the equation turns into a broad distribution.

Representative Cex values. These vary widely with method, temperature, and solvent, so read them as order-of-magnitude, not precise. For the most active dithiobenzoates a single Cex is genuinely ill-defined and spans a wide range.

RAFT agent (Z group)	Monomer family	Cex	Control	

Trithiocarbonate (DDMAT, CDTPA)	Acrylates	~10–100	Workhorse; low retardation	

  Trithiocarbonate	Styrene	~9–20	Good	

  Trithiocarbonate	Acrylamides (DMA, NIPAM)	~1–10	Good	

  Dithiobenzoate (cumyl)	Styrene	~26–>1000	Very narrow; can retard	

  Dithiobenzoate (cyano-R, CPDB)	MMA	~10–40	Good (needs tertiary R)	

  Xanthate / MADIX	Vinyl acetate	~10–26	Correct match for a LAM	

  Xanthate	N-vinylpyrrolidone	~1–10	Workable (Đ ~1.2–1.4)	

  Xanthate on an acrylate	Acrylates	~0.6–3.8	Mismatched; broad	

  Xanthate on styrene / MMA	Styrene, MMA	<1	Mismatched; little control	

  Benzyl dithiobenzoate on MMA	MMA	<1	Poor R leaving group	

One failure mode the equation cannot show: a highly active dithiobenzoate on a less-activated monomer such as vinyl acetate. Addition to the RAFT agent is fast, but the intermediate radical is so stabilized that it fragments too slowly, which retards or stops the reaction outright. Control is lost through slow fragmentation, not through a low Cex, so no single number describes it. Slow fragmentation is not the only retardation channel: the stabilized intermediate radical can also couple with a propagating radical, which both slows the rate and, because it consumes chains, makes stars and other complex architectures hard to build cleanly by RAFT.

ATRP and NMP: the deactivator sets the floor

For ATRP and NMP the exchange coefficient is C = kp[R-X]0 / (kdeact[deactivator]). More deactivator, or a ligand/nitroxide that deactivates faster, shortens each active burst and narrows the distribution. That is the tension behind low-catalyst methods: ARGET and ICAR ATRP run on parts-per-million copper, which means very little CuII deactivator, a larger C, and a broader product unless something else compensates. The scenarios below give order-of-magnitude values of C for common cases (at ~90% conversion, the exchange term is C × 1.22).

Scenario	Deactivator level	Exchange C	Đ at ~90%	

Well-controlled normal ATRP (styrene)	Ample CuII (~10-2 M)	~1×10-4	~1.05–1.10 (DP-limited)	

  Fast acrylate, modest deactivator	CuII ~10-3 M	~0.03–0.1	~1.05–1.15	

  Low-ppm ARGET / ICAR ATRP (MMA)	Scarce CuII (~10-5 M)	~0.05–0.2	~1.1–1.3	

NMP behaves the same way with free nitroxide as the deactivator: plenty of persistent nitroxide gives a small C and a narrow product; too little lets chains run long between traps. The predictor exposes C directly for ATRP and NMP so you can dial it between these regimes or enter a value computed from your own rate constants. NMP also covers a narrower set of monomers than ATRP or RAFT: TEMPO gives good control essentially only for styrene and 4-vinylpyridine (Đ below ~1.1–1.2 is hard for other monomers), and it has never worked for methacrylates, whose propagating radical is degraded by β-hydrogen abstraction. Second-generation nitroxides such as SG1 widen the range to acrylates, acrylamides, and dienes.

One reason the ideal curve flatters ATRP and NMP early on: the deactivator is self-regulating. Every irreversible termination event leaves behind an excess of the persistent species (CuII, or free nitroxide in NMP), so its concentration builds over roughly the first 5% of conversion until it is high enough to shut normal termination down. This persistent radical effect is why real Đ starts broad and why the model overstates the control at very low conversion.

Why dispersity falls with conversion

The conversion curve above runs the opposite way to a conventional free-radical polymerization, where Đ is set from the first chains and only broadens. Early in a controlled polymerization the chains are short and have been through few exchange cycles, so both terms in the equation are large and Đ is high. As monomer converts, chains lengthen (1/DPn shrinks) and each has cycled many more times ((2/p − 1) shrinks toward 1), so Đ drops and levels off. Watching Đ decrease as conversion climbs is one of the cleaner experimental tests that a system is genuinely living rather than a fast conventional radical process wearing a control agent. The conversion monitoring guide covers how to get the conversion axis from aliquots.

What this model leaves out

This is an ideal lower bound. Measured Đ is almost always higher. The equation is termination-free and assumes uniform, instant initiation and a fixed number of chains, so it cannot see the effects that broaden real samples:

Radical termination. Dead chains from combination or disproportionation add high- and low-mass shoulders the ideal form ignores. Wilding, Knox & Bourne (Macromolecules 56 (2023) 1581–1591) add an explicit fourth term for exactly these terminative events and validate the result against measured distributions; the distribution simulator takes the other route and models the dead chains as their own population. This bites hardest at high target molecular weight: well-defined ATRP tops out around Mn 150,000–200,000, and above that (especially at high conversion) bimolecular termination claims a growing share of chains and control is lost, so the ideal lower bound is least trustworthy there.

  Slow or incomplete initiation. A RAFT agent with a low initial transfer constant, or an ATRP initiator that starts unevenly, spreads chain births over a range of conversions and can give early bimodality that the steady-state equation never captures. In copper ATRP, pre-loading a little deactivator (roughly 10 mol% CuBr2 relative to CuBr) at the start suppresses that initial burst of termination and removes most of the low-conversion broadening.

  Chain transfer and backbiting. Significant for acrylates at high temperature and high conversion, both broaden the product.

  Loss of chain-end fidelity. At very high conversion, chain ends die faster than they propagate, so pushing to quantitative conversion trades Đ and end-group integrity for yield. For a block copolymer this sets a deadline: add the second monomer no later than about 90–95% conversion, not at 100%, or too many first-block chains will have lost the active end needed to grow the second block.

  A drifting C. Monomer depletes and deactivator builds over a run, so the real coefficient is not the single constant used here.

Treat the predicted number as the narrowest Đ the chemistry allows, and a target to design toward, rather than a value you will read off the GPC. When the measured Đ lands well above the prediction, the gap points at which of the effects above is in play.

Where this fits

To see the whole distribution this number summarizes – and to tell a slow-exchange problem from a termination problem, which give the same Đ and different shapes – use the distribution simulator. Set your feed ratios and predicted Mn on the calculator, track the reaction with the conversion monitoring guide, then read the real distribution against the GPC peak interpretation guide and convert a polystyrene-equivalent result with the GPC calibration converter. The mechanisms guide covers the activation/deactivation and addition/fragmentation steps behind the exchange coefficient, and the glossary defines Đ, DP, Cex, and the rest.

Predictions are idealized theoretical lower bounds for controlled/living systems. Real dispersities depend on termination, initiation, transfer, and end-group fidelity, and are generally higher. Verify against your own GPC.

File: end-group-analysis.html
End Group & Pendant Group Analysis: PolyTechniques

End Group & Pendant Group Analysis

  Which technique answers which question, what each one cannot do, and the arithmetic for the three that give you a number

Three different questions

"End group analysis" covers three questions that need different instruments, and picking the wrong one is the usual reason an answer disappoints.

What is on the end? An identity question. Mass spectrometry answers it outright; infrared and NMR answer it if you already suspect what you are looking for.

  How many chains carry it? A fidelity question, and the one that matters before a chain extension or a block. Needs a method that counts end groups against chains, not against mass.

  How long are the chains? A counting question. If every chain carries exactly one end group, counting end groups against repeat units gives Mn directly, with no calibration and no standards. That is the great virtue of the method and the source of its limits.

Pendant groups raise a fourth question. What fraction of the repeat units carry the modification? That is the same integration arithmetic pointed sideways instead of at the chain ends.

What the words refer to

2 per chain, however long the chain is
  1 per repeat unit, so n per chain

Count them. Two end groups per chain however long it gets, and one pendant group for every repeat unit. That asymmetry is the whole method and its limit: the end-group signal is a constant while the backbone signal grows with the chain.

Which technique for which question

Eight methods, and the useful question is not which is best but which answers the question you actually have. The pill on each card is what it costs you to get a molecular weight out of it.

NMR
  ¹H NMR

Absolute Mₙ

Best atCounting end groups and pendant groups against the backbone.

  The catch. The end-group signal shrinks as the chain grows; see the ceiling below. Needs a relaxation delay long enough to be quantitative: a routine delay set for speed under-integrates the slowest-relaxing protons, which are often exactly the end group.

NMR
  ¹⁹F NMR

Absolute Mₙ

Best atA fluorinated end group or label.

  The catch. Only if fluorine is there. When it is, the method is far better than ¹H: fluorine is 100% abundant, the chemical shift range is enormous so nothing overlaps, and there is no background from solvent or backbone.

NMR
  ³¹P NMR

Indirect

Best atTelling hydroxyl types apart, and counting OH against COOH.

  The catch. The sample must be derivatised with a phosphitylating reagent first, so every group you want to see has to react quantitatively. Worth it when "how much OH" is not a single question.

Vibrational spectroscopy
  FTIR

No Mₙ

Best atIs the group there, and has it been consumed.

  The catch. Band area depends on path length and concentration as much as on chemistry, so a number needs a calibration curve and an internal reference band. The exception is isocyanate: a strong, isolated band near 2270 cm−1 with nothing else nearby, which is why polyurethane cure is tracked this way as a matter of routine.

Wet chemistry
  Titration

Needs the functionality

Best atHydroxyl, acid, amine or isocyanate content by the gram.

  The catch. Returns an equivalent weight, not a molecular weight. Multiplying by the wrong functionality is the classic error. Needs a lot more sample than NMR and sees nothing about structure.

Mass spectrometry
  MALDI-TOF MS

Identity first

Best atReading the actual end-group masses off the spectrum.

  The catch. The definitive answer to "what is on the end", because you see the mass. But ionisation and detection favour some chain lengths over others, so averages from a broad sample are biased; treat it as an identity method first.

Optical spectroscopy
  UV-Vis

Needs ε

Best atA chromophoric end group, above all a RAFT agent.

  The catch. Needs ε for that group in that solvent, and it assumes the chromophore is intact. A thiocarbonylthio end group has a strong π→π* band near 300 nm and a weak visible band, which is why RAFT polymers are coloured and why fading is itself a report on end-group loss.

Combustion
  Elemental analysis

Needs a clean sample

Best atA heteroatom that only the end group carries.

  The catch. Sulfur from a RAFT agent or bromine from an ATRP initiator gives end-group content by mass. Blunt, and easily wrecked by residual catalyst, salt or solvent, because it cannot tell a chain end from a contaminant containing the same element.

absolute Mₙ on its own
  a molecular weight, but only with something else
  not a molecular weight method at all

Mₙ from ¹H NMR end-group integration

Count repeat units against chains. If a backbone signal comes from Hb protons per repeat unit and an end-group signal from He protons per chain, the ratio of the normalised integrals is the degree of polymerization:

DP = (Ibackbone / Hb) ÷ (Iend / He)  Mn = DP · M0 + Mend

Backbone integral

Protons per repeat unit in it
  
  For PMMA the OCH3 singlet is 3H.

End-group integral

Protons per chain in it
  
  Per chain, not per group: a telechelic with the same group at both ends contributes twice.

Repeat unit M0 (g/mol)

Total end-group mass (g/mol)
  
  Both ends together: for ATRP, the initiator fragment plus the halogen.

Integration error, % of the total spectrum
  
  Baseline drift and noise cost you a roughly fixed slice of the total integral. 0.1–0.5% is a realistic range on a clean spectrum.

The ceiling, and why it is where it is

One window of a PMMA spectrum at three chain lengths, each normalised to its backbone OCH3 singlet. The ester OCH2 quartet from the initiator fragment is drawn at forty times vertical expansion in all three panels, so the collapse you are watching is real and not a change of scale. Peak heights are integrated areas at equal linewidth; this is a schematic of one window, not a simulated spectrum.

That is the whole argument in one picture. The backbone peak does not care how long the chain is, because it grows in step with it. The end-group peak is the same two protons at every chain length, so as a fraction of the spectrum it falls as 1/DP: 2.6% of this window at DP 25, 0.66% at DP 100, 0.17% at DP 400. At DP 400 a 0.2% error in where you put the baseline is larger than the entire signal you are trying to measure, and the Mn that comes out is not wrong by a little.

Which peak you integrate is a decision, and it lands in He. The figure uses the ester OCH2 quartet, 2H per chain, because it sits clear of everything else. The gem-dimethyl of the same initiator fragment is 6H, three times the signal, and the table below assumes it. But it lands among the backbone α-methyl signals, which tacticity has already split into three. Three times the signal is worth having when you can integrate it cleanly, and He is an input on the calculator above for exactly this reason. The ceiling moves with the choice: about 20 kg/mol on the 6H signal, about 7 kg/mol on the 2H one.

End-group NMR is usually said to run out somewhere around 20 kg/mol. That is not a property of the spectrometer, it is arithmetic. The end-group signal is a fixed number of protons; the backbone grows with every unit added, so the end group's share of the spectrum falls as 1/DP. A baseline error that costs a fixed slice of the total integral therefore costs a growing fraction of the end-group peak, and that error lands directly on DP.

For PMMA made from ethyl 2-bromoisobutyrate, with a 3H backbone singlet and a 6H end-group signal:

DP	Mn	End group's share of the spectrum	Mn error at 0.1%	at 0.2%	at 0.5%	

25	2,700	7.41%	1%	3%	6%	

  50	5,200	3.85%	3%	5%	13%	

  100	10,200	1.96%	5%	10%	25%	

  200	20,200	0.99%	10%	20%	50%	

  400	40,200	0.50%	20%	40%	100%	

  800	80,300	0.25%	40%	80%	200%	

So the familiar ceiling is real and it has a number behind it: at Mn = 20 kg/mol a 0.2% integration error is already a 20% error in Mn, and at 40 kg/mol it is 40%. Two consequences worth acting on. Choose the end-group signal with the most protons per chain, not the most convenient one: six protons instead of two moves the whole table by a factor of three. And above about 20 kg/mol, stop treating an end-group Mn as a measurement and start treating it as a check on something else.

There is a second error the table does not show, and it runs one way. If some chains have lost their end group through termination, transfer or a failed initiation, the end-group integral is smaller than the chain count deserves, so DP and Mn come out too high. An end-group Mn above the target is therefore ambiguous in a way one below it is not: it can mean long chains, or it can mean dead ones. The distribution simulator shows what a dead-chain population does to the whole distribution, and GPC sees it directly as a low-molecular-weight tail.

Reading the ends off a mass spectrum

NMR counts end groups. Mass spectrometry reads them, which is a different and stronger thing: it answers the first of the three questions outright, and it does not need a calibration or a standard to do it. The whole logic is in the spacing and the offset.

chains with the bromine still on
  chains that have lost it

A stretch of the MALDI spectrum of PMMA made from ethyl 2-bromoisobutyrate, sodiated. The comb envelope is the molecular weight distribution; the two series are two populations of the same polymer with different ends. Drawn from the same M0 and Mend the calculator above uses.

The spacing names the monomer. Consecutive peaks in one series differ by exactly one repeat unit, 100.12 for methyl methacrylate. That is a measurement you can make with a ruler, and it identifies what the chain is made of without reference to anything else.

The offset names everything that is not monomer. Take any peak, subtract the nearest whole number of repeat units, and what is left is the two end groups plus whatever cation carried the chain into the gas phase. Here 2420.7 − 22 × 100.12 leaves 218.0, which is the initiator fragment with its bromine (195.05) plus sodium (22.99). Get that arithmetic to come out and you have proved what is on the end, rather than assumed it.

A second series is a second population. The weaker comb sits 78.9 below the main one at every n, and 78.9 is a bromine traded for a hydrogen. Those chains are dead: they cannot be extended and they will not make a block. NMR would have folded them into the same averaged integral and reported a slightly high Mn; here they are a separate peak you can point at. This is why the grid above calls MALDI an identity method first.

What it will not give you is a trustworthy average. The relative heights of those two combs are set by how well each species ionises and how well the detector sees it at that mass, not only by how much of each is in the flask, and both effects vary across the distribution. Read the spectrum for what is there. Go back to NMR, or to the trace analyzer, for how much.

Degree of substitution on a pendant group

Post-polymerization modification asks the same question sideways: of all the repeat units, what fraction now carries the new group? Integrate a signal unique to the modified unit against one carried by every unit, modified or not.

Integral, modified-unit signal

Protons per modified unit

Integral, all-units signal

Protons per unit in it

Unmodified repeat unit (g/mol)

Mass added per modification (g/mol)
  
  Net change: the group gained minus whatever left.

Titration: equivalent weight, and the functionality trap

A titration counts reactive groups per gram of sample. That is an equivalent weight, and it becomes a molecular weight only when you multiply by how many of those groups each chain carries. Hydroxyl, acid and amine values are all reported as mg of KOH equivalent to one gram of sample, so they share one conversion; isocyanate is reported as a mass percent instead.

EW = 56106 ÷ (hydroxyl, acid or amine value)  EW = 4202 ÷ %NCO  Mn = f · EW

Titration
  
  Hydroxyl value (mg KOH/g)
  Acid value (mg KOH/g)
  Amine value (mg KOH/g)
  Isocyanate (%NCO)

Measured value

Functionality (groups per chain)

When the answers disagree

End-group Mn above GPC Mn. Usually not a contradiction at all. A conventional GPC number is a polystyrene-equivalent molecular weight and can be off by tens of percent for any other chemistry; the end-group number is absolute. Convert the GPC value first on the calibration converter, then compare.

  End-group Mn above the target. Suspect lost end groups before celebrating long chains, because the arithmetic pushes Mn up when chains stop carrying the group being counted.

  Titration Mn below NMR Mn. Suspect the functionality. Any monofunctional impurity, or a chain that cyclised, changes groups per chain without changing the chemistry the titration sees.

  Everything disagrees on a branched or star polymer. Each arm carries an end group, so end-group counting returns arm length rather than molecular weight, while GPC returns something smaller than the true mass because a branched chain is compact. The chain dimensions page covers why.

Related tools

Calculator. Sets the target Mn from the recipe, including the end-group term this page measures.

  GPC trace analyzer and calibration converter. The other route to Mn, and how to put the two on the same scale.

  Polyurethane calculator. Equivalent weights and index, where %NCO and hydroxyl value do their day job.

  Conversion monitoring. The same integration discipline applied to monomer consumption.

An end-group molecular weight is only as good as the assumption that every chain carries the group you are counting. Say which signal you integrated and what you assumed about functionality.

File: flory-huggins.html
Flory-Huggins Phase Behaviour: PolyTechniques

Flory–Huggins Phase Behaviour

  Where a blend or a solution separates, which kind of separation it is, and why two polymers almost never mix

The one equation, and the one consequence

Flory–Huggins writes the free energy of mixing per lattice site as an entropy term for each component and one enthalpy term for the contact between them, with φ the volume fraction of component 1 and N the number of segments per chain:

ΔGmix / RT = (φ/N₁)·ln φ + ((1−φ)/N₂)·ln(1−φ) + χ·φ(1−φ)

The two entropy terms are what drive mixing, and both carry a 1/N. That is the whole story of polymer thermodynamics in one place: a chain of a thousand segments gains a thousandth of the mixing entropy that a thousand free segments would, because the segments are tied together and cannot spread out independently. The enthalpy term carries no 1/N at all. So as chains get longer, the thing opposing mixing stays the same size while the thing favouring it vanishes.

Setting the second and third derivatives to zero gives the critical point in closed form, and it makes the consequence quantitative:

χc = ½·(N₁−½ + N₂−½)²  φc = √N₂ / (√N₁ + √N₂)

For two chains of equal length that is χc = 2/N. For a polymer in a small-molecule solvent (N₁ = 1) it tends to ½ from above as the chain grows, which is exactly what a theta solvent means: χ = 0.5 is the borderline where a very long chain is on the edge of precipitating. And for two small molecules it gives χc = 2, the regular-solution result. One expression, three familiar limits.

Raise χ past its critical value and a single mixed phase splits into two. The binodal gives the two compositions that coexist, joined by a tie line; the spinodal, inside it, marks where the mixture cannot even wait for a nucleus and separates on its own. The two curves touch only at the critical point, which for two chains of equal length sits at χc = 2/N, and that 2/N is why two polymers of any real length almost never mix.

Phase diagram

The pair

N₁ (segments, component 1)

N₂ (segments, component 2)
  
  Use N = 1 for a small-molecule solvent. These are segment counts on a common lattice, so for chemically different repeat units use Vmolar/Vref rather than DP.

Conditions

χ at your temperature

φ₁, the composition you are making

χ = A + B/T  —  A

B (K)
  
  Give both and the page reports the temperature at which your composition reaches the binodal, the cloud point. B > 0 is ordinary UCST behaviour: cooling drives separation.

Why two polymers almost never mix

χc = 2/N for a symmetric blend is a brutal criterion. Put numbers on it:

N (each chain)	χc	What that demands	

10	0.2	oligomers; many pairs manage it	

  100	0.02	chemically close pairs only	

  1,000	0.002	near-identical chemistry	

  10,000	0.0002	essentially nothing	

Typical χ between two chemically distinct polymers runs from about 0.01 to well above 0.1. Compare that with the 0.002 a pair of N = 1000 chains is allowed, and the rule follows: polymer blends are immiscible unless the two polymers are nearly the same molecule, or something other than contact enthalpy is paying for the mixing, such as hydrogen bonding, a specific interaction, or a copolymer engineered to sit between them. This is why compatibilisers exist as an industry, and why "alloy" in a polymer datasheet usually means a controlled two-phase morphology rather than a solution.

It also runs the other way, and that is the useful direction: the same 1/N is why a polymer dissolves at all. A solvent has N = 1 and keeps its full mixing entropy, so it can tolerate χ up to about ½. Solvency is not a property of the polymer, it is the solvent's entropy doing the work.

The same two blocks, joined

Tie the two polymers together at one end and they cannot separate macroscopically, because the junction will not let a chain leave its partner. What is left is separation on the scale of the chain itself, and mean-field theory puts the order–disorder transition for a symmetric diblock at χN = 10.495, where N is the total degree of polymerization.

Total N for the diblock

χ

The contrast with the blend is the point. A symmetric blend of the same two polymers, each of length N/2, demixes once χN exceeds 4, which is χc = 2/(N/2). The diblock needs χN > 10.495, a factor of 2.6× more incompatibility, and even then it orders into domains of tens of nanometres instead of separating into two layers. The covalent bond is worth that much frustration, and it is the entire reason block copolymers are useful: they are held permanently at a length scale that a blend would race past on its way to two macroscopic phases.

Two cautions. 10.495 is the mean-field value for a symmetric diblock; composition asymmetry raises it, and fluctuation corrections raise it further for short chains, so a real transition sits above this number rather than on it. And χ here must be defined on the same reference volume as the N you typed. A χ quoted per repeat unit and an N counted in repeat units of a different size do not multiply.

Reading the diagram

Outside the binodal the mixture is stable: one phase, and it stays one phase.

  Between binodal and spinodal it is metastable. It wants to separate but has to nucleate a droplet of the other phase first, and the barrier can hold for a long time. Separation here is nucleation and growth: discrete droplets that coarsen, with a well-defined size distribution.

  Inside the spinodal there is no barrier at all: the free energy curves the wrong way, so any composition fluctuation grows rather than decays. That is spinodal decomposition, and it produces the characteristic co-continuous, interpenetrating morphology instead of droplets. If you have ever seen a blend with two interlocking phases rather than spheres in a matrix, it was quenched into this region.

  The tie-line ends are the compositions of the two phases you actually get, and they do not depend on where you started between them. Only the amounts change, by the lever rule, which the calculator reports.

What the theory is missing

χ is not a constant. It is treated here as one number, but a measured χ varies with composition and with molecular weight, and the temperature dependence is rarely exactly A + B/T. A χ taken from one composition and applied across the whole diagram is an approximation the diagram cannot show you the error of.

  No volume change on mixing, and no equation of state. The lattice is incompressible by construction, which is why plain Flory–Huggins cannot produce LCST behaviour from an entirely enthalpic χ. Real polymer solutions that phase separate on heating need free volume, which needs a compressible theory.

  Mean field. Concentration fluctuations are ignored, which matters most near the critical point and for short chains, which is exactly where the numbers look most precise.

  Monodisperse chains. A real N is a distribution, and polydispersity broadens the coexistence region and shifts the cloud point away from the binodal computed here.

Related tools

Crosslink density. Uses the same χ in the Flory–Rehner swelling equation, and shows how much the value you pick is worth.

  Block copolymers. The chemistry of the chains this page treats as two numbers.

  Hydrogel mesh size. Where a χ for a polymer in water is spent, and how hard the answer leans on it.

  Chain dimensions. How big a coil is, which sets the domain spacing a diblock orders into.

Mean-field theory with a single composition-independent χ. Use it for the shape of the diagram and the scale of the numbers, not as a substitute for a measured cloud-point curve.

File: founder.html
About the Founder: PolyTechniques

About the Founder

  The polymer chemist behind this site

Hi, I'm Nick Pierini 👋

  Ph.D. polymer chemist focused on materials development and characterization. I build the tools I wish I'd had at the bench.

Now: Senior Scientist, Eastern Research Group

  Focus: Materials development, characterization & scale-up

  Ph.D.: Chemistry, University of New Hampshire

  B.S.: Biochemistry, Cal Poly San Luis Obispo

  Say hi: ngpierini@gmail.com

Academic journey

I started out undeclared at Allan Hancock College, a community college in Santa Maria, CA. It wasn't exactly a straight line into a chemistry Ph.D., but it's where I got my footing. From there I transferred to Cal Poly San Luis Obispo for a B.S. in Biochemistry, where I worked in Dr. Philip Costanzo's lab synthesizing biocompatible polymers and collaborating with Sandia National Laboratories on scintillator development. It was my first real taste of polymer synthesis, and the thing that hooked me.

That led to a Ph.D. in Chemistry at the University of New Hampshire's Center for Sustainable Polymers, advised by Dr. Nate Oldenhuis. My dissertation work lived at the intersection of polymer chemistry and molecular biology: designing RAFT, ATRP, and ROMP agents for polymer grafting, building DNA hydrogels and nanostructures templated with DNA, and developing psoralen PEG conjugates for DNA 3D printing. It's also where I spent a lot of quality time with a Schlenk line, including the good, the tedious, and the "why won't this degas" moments.

Current work

Since 2024 I've been a Senior Scientist at Eastern Research Group, where I support Department of Defense research programs focused on advanced materials. The heart of the job is materials development and characterization: designing and optimizing new polymer and formulation systems, then leaning on analytical instrumentation, XPS, SEM, TEM, GPC, DSC, NMR, and HPLC among others, to understand what I've actually made and why it behaves the way it does. I work across multidisciplinary teams and external partners to take a material from early bench work through scale-up and full production, and I use data analysis and statistical methods to keep decisions grounded as batches grow from grams to hundreds of liters. I also help write proposals for internally and externally funded research. It's taught me a lot about how a small assumption early on can compound once something moves to a larger scale.

What I focus on

Across my research and this site, the work keeps coming back to a handful of things:

Materials development & formulation — designing and optimizing polymer and formulation systems (polyurethanes, epoxies, PDMS, acrylates, controlled and free-radical polymers) against real performance targets.

  Materials characterization — surface and bulk analysis with XPS, SEM, TEM, AFM, and DLS to connect structure and morphology to properties.

  Analytical instrumentation — GPC/SEC, DSC, TGA, DMA, NMR, FTIR, UV-Vis, HPLC, and LC-MS for identity, purity, thermal behavior, and molecular weight.

  Process scale-up — moving formulations from bench (0.5–5 L) through pilot and industrial scale with process optimization and SOP development.

  Data & statistical analysis — turning experimental data into decisions with MATLAB, Origin, and Excel-based modeling.

  Cross-functional collaboration — working with internal teams and external partners, and communicating results through technical reviews and proposals.

Why I built this

It started as a single reaction calculator. The goal grew: one place a polymer scientist at any stage can actually get their work done. I wanted it to meet people wherever they are. An undergrad seeing ATRP for the first time can read the mechanism schemes and the plain language glossary, then run the same calculator a professional would use for a real recipe. A grad student can design a block copolymer, predict a Tg, or figure out what a shouldering GPC peak is really telling them. A formulation chemist in industry can size up a polyurethane or an emulsion batch in a couple of minutes. Same tool, no assumption about how much you already know walking in.

That's why it keeps widening rather than going deeper into one niche. The calculator now spans ATRP, RAFT, ROMP, and free radical polymerization, block copolymers, stock solutions, a polyurethane tab built around capping and chain extension, and an emulsion polymerization tab that predicts particle size. Around it sit the tools I kept wishing existed: a Mayo-Lewis copolymer composition calculator, a GPC calibration converter, a Tg predictor, a recipe scaler, and a polymer structure search you can query by name or by drawing the repeat unit. Every calculator also writes out a suggested experimental procedure from your actual numbers, so the gap between the arithmetic and the bench is a little smaller. The reference side, the mechanism diagrams, the air free and conversion monitoring guides, the full walkthrough of reading a real chromatogram past just the Mn and Mw numbers, is there for the same reason: to teach as much as it calculates.

If it saves you the five minutes of scratch paper arithmetic I used to do before every reaction, or helps a student finally understand why a controlled polymerization stays controlled, it's done its job. And yes, there's a small maze game in here too. Not everything about polymer chemistry has to be serious.

Selected publications

Pierini, N.; Paiva, W.; Dobbins, A.; Durant, O.; Wheeler, B.; Vesenka, J.; Oldenhuis, N. "Unimolecular DNA bottlebrush polymers with topologically defined, biodegradable backbones." Polym. Chem. 2025, 16, 2646 to 2658. doi.org/10.1039/D5PY00082C

Hughes, S. M.; Aykanat, A.; Pierini, N. G.; Paiva, W. A.; Weeks, A. A.; Edwards, A. S.; Durant, O. C.; Oldenhuis, N. J. "DNA Intercalating Supramolecular Hydrogels for Tunable Thermal and Viscoelastic Properties." Angew. Chem. Int. Ed. 2024, 63, e202411115. doi.org/10.1002/anie.202411115

Alameda, B. M.; Palmer, T. C.; Sisemore, J. D.; Pierini, N. G.; Patton, D. L. "Hydrolytically Degradable Poly(β Thioether Ester Ketal) Thermosets via Radical Mediated Thiol Ene Photopolymerization." Polym. Chem. 2019, 10 (41), 5635 to 5644.

Enjoying this?

This site is free to use and I plan to keep it that way. I build and maintain it on my own time because I wanted these tools to exist. If something here has ever saved you a headache and you feel like buying me a coffee, it's genuinely appreciated, but never expected.

☕ Buy me a coffee

Thanks for reading this far. Now go make some polymer. 🧪
