Repository: ngpierini/polytechniques

File: glossary.html
Glossary: PolyTechniques

Glossary

  Plain language definitions for the terms used across the calculator and technique guides

Molecular weight & dispersity

Mn (number average molecular weight)
  The total mass of polymer divided by the number of chains. This is the value ATRP, RAFT, and controlled FRP recipes are usually designed around, since it tracks directly with monomer to initiator ratio and conversion.

  Mw (weight average molecular weight)
  A molecular weight average that weights each chain by its own mass, so longer chains count more. Always greater than or equal to Mn; the two are equal only for a perfectly uniform (monodisperse) sample.

  Đ (dispersity, formerly PDI)
  Mw divided by Mn. A measure of how uniform the chain lengths are. Đ = 1.00 means every chain is the same length. Controlled techniques (ATRP, RAFT, ROMP) typically land around 1.05 to 1.30; uncontrolled FRP is usually 1.5 to 2.5 or broader. That low end reflects the theoretical limits, about 1.5 for termination by pure coupling and 2.0 for pure disproportionation at low conversion; chain transfer, autoacceleration, and high conversion push it broader.

  DP (degree of polymerization)
  The number of monomer units in one chain. Setting a target DP and multiplying by the monomer's molecular weight (plus the initiator fragment) gives the target Mn.

  Conversion
  The fraction of monomer that has reacted, usually reported as a percentage. Chain length and molecular weight scale with conversion in a controlled polymerization, so tracking conversion over time is how you monitor the reaction.

Kinetics & mechanism

Living polymerization
  A chain growth process with no chain breaking (termination) or chain transfer, so chains keep growing as long as monomer is available and can be extended later by adding more monomer. True living systems are rare; ATRP, RAFT, and ROMP are usually described as "controlled" rather than perfectly living.

  Controlled polymerization
  A polymerization where chain growth is fast and reversible deactivation (ATRP), reversible chain transfer (RAFT), or a well behaved catalyst (ROMP) keeps termination low enough that molecular weight grows predictably with conversion and Đ stays narrow.

  Kinetic chain length
  The average number of monomer units added per radical generated, from initiation to termination. In free radical polymerization this sets the chain length since there is no reactivation step. For termination by disproportionation the number-average DP equals the kinetic chain length; for termination by combination (coupling) each dead chain is two kinetic chains, so DPn is about twice the kinetic chain length.

  Chain transfer
  A reaction that moves the growing chain's reactivity to another molecule (solvent, monomer, a deliberately added CTA), ending one chain and starting another. RAFT is built entirely around a reversible, degenerate version of this process.

  Termination
  An irreversible reaction (radical coupling or disproportionation) that permanently ends a growing chain's ability to add more monomer. Minimizing termination relative to propagation is central to keeping a polymerization controlled.

  Propagation
  The repeated addition of monomer units to a growing chain end. This is the step that builds molecular weight.

  Induction period
  A delay at the start of a reaction, before conversion begins rising, often caused by residual oxygen or inhibitor consuming the first radicals generated.

  Rate constants (kp, kt, kd, ki, kdeact)
  Shorthand for the rate constants of propagation (kp), termination (kt), initiator decomposition (kd), and initiation (ki). Controlled radical techniques add a reversible-deactivation constant, usually written kdeact (or kda), kept distinct from the classic kd for initiator decomposition. Their relative sizes determine whether a polymerization behaves as controlled or conventional.

  Persistent radical effect (PRE)
  The self-correcting mechanism behind ATRP and NMP: whenever two growing radicals terminate, they leave behind a small excess of the stable deactivator (Cu(II) in ATRP, the nitroxide in NMP), which accumulates and shuts down further termination by capping chain ends. This is why the active-radical concentration stays low and the dispersity stays narrow.

  Transfer constant (Ctr, Cex)
  The ratio of the chain-transfer rate constant (in RAFT, the exchange rate constant) to the propagation rate constant, ktr/kp. A high value means a chain trades its active end for a dormant one many times before it grows much, which is what keeps every chain nearly the same length; the Dispersity Predictor uses it to set the narrowest Đ a RAFT run can reach.

Reagents & components

Initiator
  The small molecule that starts a chain. In ATRP it is an alkyl halide (R–X); in FRP it is a species that thermally or photochemically generates the first radicals.

  CTA (chain transfer agent)
  The reagent that carries out RAFT's reversible chain transfer, usually a thiocarbonylthio compound (dithioester, trithiocarbonate, xanthate). Every chain grows from a CTA molecule rather than a conventional initiator fragment.

  Macroinitiator / macro CTA
  A previously made polymer chain that still carries a reactive chain end (a halide for ATRP, a thiocarbonylthio group for RAFT), used to grow a second block from an existing first block. This is how block copolymers are built by sequential addition.

  Ligand
  A molecule that binds the copper center in ATRP, tuning its redox potential so the activation and deactivation equilibrium runs at a useful rate. PMDETA and Me6TREN are common examples.

  Catalyst
  The species that mediates chain growth without being consumed. The Cu(I)/ligand complex in ATRP and the Grubbs or Hoveyda type carbene complex in ROMP are both catalysts in this sense.

  Deactivator
  The species that caps an active chain end and returns it to its dormant form, the reverse of activation. In ATRP it is the Cu(II)/ligand complex; in NMP it is the nitroxide. Its concentration relative to the active species controls how often chains are put to sleep, and so sets how narrow the dispersity can get.

  Internal standard
  A compound added to the reaction at a known, fixed amount that does not react, used as a reference peak in NMR or GC so conversion can be calculated from aliquots regardless of aliquot size or workup losses.

Technique specific

ATRP (Atom Transfer Radical Polymerization)
  A controlled radical technique where a copper catalyst reversibly activates and deactivates a dormant alkyl halide chain end, keeping the concentration of active radicals low so termination stays rare.

  RAFT (Reversible Addition Fragmentation chain Transfer)
  A controlled radical technique that uses a CTA to reversibly transfer the growing radical between chains, giving all chains an equal chance to grow and keeping the population narrow in molecular weight.

  ROMP (Ring Opening Metathesis Polymerization)
  A chain growth technique where a metal carbene catalyst opens a strained cyclic olefin and inserts it into the chain, forming a new double bond at each step. Often close to truly living.

  FRP (free radical polymerization)
  Conventional radical polymerization with no reversible deactivation or transfer step controlling chain growth, giving fast reactions but broad, less predictable molecular weight distributions.

  ARGET / ICAR / SARA ATRP
  Variants of ATRP that continuously regenerate the active Cu(I) catalyst (by a reducing agent, a radical initiator, or a metal source, respectively), allowing much lower catalyst loading and better tolerance of trace oxygen than classic ATRP.

Polymer structure & types

Repeat unit
  The smallest structural unit that repeats along a polymer chain, drawn with open bonds at the two points where it joins its neighbors. In the Polymer Search you sketch a bit more than one unit and bracket just the repeating part; a polymer's name and properties both follow from it.

  Homopolymer & copolymer
  A homopolymer is built from a single monomer; a copolymer combines two or more. How the different units are arranged, whether random, alternating, in blocks, or grafted onto a backbone, can shape properties as strongly as the overall composition does.

  Block copolymer
  A copolymer in which each monomer is gathered into a long continuous run, or block, joined end to end (for example polystyrene-b-poly(ethylene glycol)). Blocks are grown one from the reactive end of another, which is what a macroinitiator or macro CTA is for, rather than by mixing both monomers in one feed.

  Alternating copolymer
  A copolymer whose two monomers follow each other in a regular …ABABAB… sequence. It arises when each chain end strongly prefers adding the other monomer over its own, meaning both reactivity ratios are near zero, so their product r1r2 approaches 0.

  Statistical (random) copolymer
  A copolymer whose monomer sequence is set by the reactivity ratios and the feed, with no long-range order. It is strictly random only in the special case r1r2 = 1, where each addition ignores the unit before it. That memoryless placement does not mean the chain matches the feed: it mirrors the feed composition only in the tighter case r1 = r2 = 1, and otherwise the more reactive monomer is enriched, still in random placement. The Copolymer Composition tool reads this regime from the reactivity-ratio product.

  Gradient (tapered) copolymer
  A copolymer whose composition shifts gradually from one monomer to the other along the chain, instead of changing sharply as it does at a block junction. It forms when strong composition drift is left to run in a batch reaction, or is made deliberately by feeding one monomer in over time.

  Graft copolymer
  A copolymer with side chains of one monomer attached along a backbone of another, like teeth on a comb. Written with -g- (for example poly(butadiene)-g-polystyrene), it is a branched architecture rather than a linear sequence.

  Tacticity (isotactic, syndiotactic, atactic)
  The arrangement of successive stereocentres along a chain. A vinyl polymer –CH2–CHR– has a stereocentre in every repeat unit, and whether those centres all point the same way (isotactic), alternate regularly (syndiotactic) or fall at random (atactic) decides whether the chain can pack into a crystal. It is the difference between a commodity plastic and a tacky oil: isotactic polypropylene melts at 165 °C and atactic polypropylene has no melting point at all. A chain whose backbone atom carries two identical substituents – polyethylene, PTFE, polyisobutylene – has no tacticity to have. Note that the three names are buckets over a continuum: tacticity is really measured as a fraction of like-configured neighbours from 13C NMR (the mm, mr and rr triads, or the mmmm pentad), and commercial “isotactic” polypropylene is 95–99% mmmm rather than perfect, while “atactic” means random, not zero. Polymer Search works out which library entries have a stereocentre and can therefore be tactic at all.

  Bio-based (renewable) polymer
  A polymer whose monomer comes from a renewable biological feedstock, such as plant sugars, oils, or terpenes like geraniol, rather than from petroleum. Bio-based does not by itself mean biodegradable; the two are separate properties. The reference library flags these with a bio-based tag.

Copolymer composition

Reactivity ratio (r1, r2)
  A measure of how strongly a growing chain end prefers adding its own monomer over the other one in a copolymerization. r1 > 1 means a monomer 1 chain end favors monomer 1; r1 < 1 means it favors crossing over to monomer 2. Used in the Copolymer Composition calculator.

  Ideal copolymerization (r1r2 = 1)
  The case where each chain end adds the two monomers in the same ratio no matter which unit it just added, so neither alternation nor blockiness is favored and the sequence is effectively random. The product r1r2 is the single number that places a pair on the scale from alternating (toward 0) through ideal (about 1) to blocky (well above 1); the Copolymer Composition tool reads the likely microstructure from it.

  Azeotropic composition
  The feed composition at which the copolymer forms with exactly the same composition as the feed, so the copolymer composition does not drift as conversion proceeds. Only exists for some monomer pairs and reactivity ratio combinations: specifically when both reactivity ratios sit on the same side of 1, usually both r1 and r2 below 1 (both above 1 is possible but rare and blocky). When it does exist, the azeotropic feed is f1 = (1 − r2) / (2 − r1 − r2).

  Composition drift
  The gradual change in a copolymer's instantaneous composition as conversion increases, caused by the faster reacting comonomer being consumed first. Avoided only at the azeotropic composition or by continuously feeding the faster monomer.

GPC & characterization

Mark Houwink parameters (K, α)
  Two constants relating a polymer's intrinsic viscosity to its molecular weight, specific to a polymer, solvent, and temperature. Used to convert a polystyrene equivalent GPC result into a true molecular weight with the GPC Calibration Converter.

  Universal calibration
  The principle that two polymers eluting at the same GPC retention volume have the same hydrodynamic volume, even if their molecular weights differ, which is what makes Mark Houwink based molecular weight conversion possible.

  Polystyrene equivalent molecular weight
  The molecular weight a GPC reports when it is calibrated against polystyrene standards. Only equal to a sample's true molecular weight if the sample is also polystyrene; otherwise it needs a Mark Houwink correction or true light scattering detection.

  Light scattering (MALS)
  A detection method that measures molecular weight directly from how much light a polymer scatters, with no calibration curve needed, though it does require an accurate refractive index increment (dn/dc) for the polymer.

  dn/dc (refractive index increment)
  How much a polymer solution's refractive index changes per unit concentration. Needed to convert light scattering or refractive index detector signal into an actual mass or molecular weight.

  Band broadening
  Peak spreading caused by the GPC instrument itself (tubing, fittings, column efficiency) rather than the sample, which increases the apparent dispersity of even a genuinely narrow polymer.

  Triple detection
  Running a concentration detector, a light scattering detector, and a viscometer together, giving absolute molecular weight, size, and branching information without relying on a calibration curve at all.

  Shoulder
  A secondary peak or poorly resolved bump next to a chromatogram's main peak, indicating either a genuine second population (chain coupling, a blend) or a measurement artifact (aggregation, column overloading). See GPC Peak Interpretation for how to tell them apart.

Thermal analysis

Glass transition temperature (Tg)
  The temperature marking the transition between a glassy, rigid amorphous state and a rubbery, flexible one. Below Tg, amorphous chain segments are essentially frozen in place; above it, those segments regain enough mobility (segmental motion) that the material turns soft and rubbery. Tg is partly kinetic, not a fixed constant: a faster heating or cooling rate gives a slightly higher measured value.

  Fox equation
  An equation estimating a random copolymer or miscible blend's Tg from the weight fraction and homopolymer Tg of each component. Does not apply to block copolymers or phase separated blends, which usually show two separate glass transitions instead of one. Used in the Tg Predictor.

  DSC (Differential Scanning Calorimetry)
  Measures heat flow vs. temperature, reading a sample's thermal transitions: a heat capacity step at the glass transition, and enthalpic peaks for melting, crystallization, and cure. See Thermal Analysis.

  TGA (Thermogravimetric Analysis)
  Measures mass vs. temperature, reading a material's thermal stability (decomposition onset) and composition from the mass lost at each step (moisture, volatiles, polymer, filler, residue). See Thermal Analysis.

  DMA (Dynamic Mechanical Analysis)
  Measures modulus and damping vs. temperature under oscillatory strain, plotting storage modulus E′, loss modulus E″, and tan δ (= E″/E′). The most sensitive method for detecting Tg, and the only one of the three that reads stiffness and crosslinking directly. See Thermal Analysis.

  Storage modulus (E′) & loss modulus (E″)
  The elastic (energy-stored) and viscous (energy-dissipated) components of a material's dynamic modulus, measured by DMA under oscillatory strain. E′ tracks stiffness; E″ tracks damping; their ratio is tan δ. See Thermal Analysis.

  tan δ
  The ratio of loss to storage modulus (E″/E′) from DMA, peaking near the glass transition. A lightly crosslinked or linear polymer shows a tall tan δ peak; a tightly crosslinked network shows a short, broad one. An immiscible (phase separated) blend shows one tan δ peak per phase, while a miscible blend or random copolymer shows a single shifted peak. See Thermal Analysis.

  Crosslink density (ν) & Mc
  The concentration of elastically effective network chains (ν, in mol/m3, loosely called crosslink density) and the average molar mass of chain between crosslinks (Mc), read from a DMA rubbery plateau (about 40 °C above Tg) via ideal rubber elasticity, E′ = 3νRT, together with the polymer's density ρ. Tightening the cure raises E′ and ν while lowering Mc; loosening it does the reverse. See Thermal Analysis.

Lab technique

Schlenk line
  A dual manifold of vacuum and inert gas lines used to keep air sensitive reactions under an oxygen and moisture free atmosphere while still allowing normal glassware manipulations.

  Freeze pump thaw (FPT)
  A degassing method that removes dissolved gas from a liquid by alternately freezing it solid, evacuating the headspace, and letting it thaw so trapped gas can escape. The standard degassing method for ATRP.

  Glovebox
  A sealed, inert atmosphere enclosure used to handle reagents too oxygen or moisture sensitive to expose even briefly to air, such as some Cu(I) complexes or air free catalyst stocks.

  Aliquot
  A small sample withdrawn from the bulk reaction during the run, typically analyzed by NMR or GC against an internal standard to track conversion over time.

Definitions are simplified for practical lab use, not formal IUPAC definitions.

File: gpc-calibration.html
GPC Calibration Converter: PolyTechniques

GPC Calibration Converter

  Convert a polystyrene equivalent molecular weight to a true molecular weight using Mark Houwink parameters

How this works

Most GPC/SEC systems are calibrated with narrow polystyrene (or PMMA) standards, so the molecular weight your software reports is a "PS equivalent" value, the molecular weight a polystyrene chain would need to elute at the same retention time. Your actual polymer almost never has the same relationship between chain length and hydrodynamic size as polystyrene, so that number is only a true molecular weight if your sample happens to be polystyrene too.

The universal calibration principle says two polymers that elute at the same retention volume have the same hydrodynamic volume, which is proportional to [η]·M. Since intrinsic viscosity follows the Mark Houwink equation [η] = K·Mα, you can convert between the calibration standard's apparent molecular weight and your polymer's true molecular weight if you know both polymers' K and α values in the same solvent.

Mtrue = ( (Kstd ÷ Ksample) · Mapparent(1 + αstd) ) 1 ÷ (1 + αsample)

The conversion itself doesn't care what columns produced the number, but it is only as good as the calibration behind it: the apparent molecular weight must come from the linear region of your column bank, not from a peak crowding the exclusion or total-permeation limit. If you're choosing columns, or wondering whether adding a second column is worth it, see the interactive column-bank builder on the peak interpretation page.

Left: a column sorts by coil size, so a polymer that swells more than polystyrene in THF carries less mass at each elution volume, and its calibration line sits below the standards’. Right: how far the conversion moves the answer for each polymer in this page’s list, with the ratio at 100 kg/mol marked. Poly(methyl methacrylate) is close to polystyrene, about ten percent high; the polydienes, which are much more expanded in THF, carry half to two thirds of the polystyrene-equivalent mass. None of the ratios is flat, which is why a distribution cannot be corrected by multiplying it by one number.

  [η]M equal at equal elution volume: Grubišić, Rempp and Benoît, J. Polym. Sci. B 5 (1967) 753. Mark–Houwink constants (THF, 25 °C) are the page’s reference values: PMMA from Wagner, J. Phys. Chem. Ref. Data 16 (1987) 165; the polydienes from Wu (ed.), Handbook of Size Exclusion Chromatography (1995). The column calibration on the left is illustrative.

Conversion calculator

Calibration standard (what the GPC was calibrated against)

Standard

Name

Kstd (×10⁻⁴ dL/g)

αstd

Your polymer (sample)

Sample polymer

Name

Ksample (×10⁻⁴ dL/g)

αsample

Apparent molecular weight from your GPC report

Apparent Mn (g/mol)

Apparent Mw (g/mol), optional

A worked example, and how big the error is

Take the page's defaults: a PMMA sample run against polystyrene standards in THF, with KPS = 1.14 × 10−4 dL/g, αPS = 0.716, KPMMA = 1.28 × 10−4 dL/g and αPMMA = 0.69 (Rudin and Hoegy’s fit to the light-scattered fractions of Grubišić, Rempp and Benoît, as listed in Wagner’s critical review, J. Phys. Chem. Ref. Data 16 (1987) 165). Feeding a reported peak of 45,500 g/mol through the expression above returns about 50,100 g/mol. The GPC was under-reporting by about a tenth.

PS-equivalent M	True M (PMMA)	Ratio	

10,000	10,800	1.08	

  25,000	27,300	1.09	

  45,500	50,100	1.10	

  100,000	111,000	1.11	

  250,000	283,000	1.13	

Two things are worth taking from that table. For PMMA the correction is real but modest, about a tenth, because a PMMA coil in THF is not very different in size from a polystyrene coil of the same mass; polymers that are stiffer, more expanded or more compact than polystyrene move much further, and the constants for your own polymer are what decide it. And it is not a constant: because the two α values differ, the ratio drifts with molecular weight, from 1.08 at 10 kg/mol to 1.13 at 250 kg/mol. You cannot correct a distribution by scaling it with one factor; the low and high ends move by different amounts.

Dispersity is the exception, and it is worth knowing which way. Both moments pass through the same transform, so the ratio between them survives it in closed form: Đtrue = Đapparent(1 + αstd) / (1 + αsample). Neither K appears. With the numbers above the exponent is 1.015, so a reported Đ of 1.30 becomes 1.305 – a shift no one could see, against molecular weights that moved by a tenth. It only becomes visible when the two α values are far apart and the sample is broad: at αsample = 0.60 a Đ of 5.0 would convert to 5.6. So a molecular weight from a mismatched calibration needs converting and a dispersity usually does not, and since K drops out of that expression entirely, the parameter people most often disagree about cannot touch Đ at all. The integration window is another matter entirely – there Đ is the most fragile number on the report, which the trace analyzer shows on your own data.

So when a controlled polymerisation appears to miss its target, convert before you judge it. A PMMA that reads 45.5 kg/mol against polystyrene is about 50 kg/mol of PMMA; if you designed for 50, nothing has gone wrong, and if you designed for 60, the calibration explains only part of the gap and the rest is chemistry. Convert first, then judge the chemistry, and see the calculator for how the target was set.

When this conversion does not rescue the number

Branching. A branched chain is more compact than a linear one of the same molecular weight, so it elutes late and reads low – and universal calibration cannot see the difference, because it only knows hydrodynamic volume. Mark–Houwink constants are measured on linear chains, so applying them to a branched sample corrects one error while leaving a larger one in place. Long-chain branching needs a light-scattering or viscometry detector, not a better calibration.

  Constants from the wrong conditions. K and α are specific to a polymer in a solvent at a temperature. Values measured in THF at 30 °C do not apply to a DMF run at 50 °C, and using them will introduce an error of its own. The two sets also have to come from the same solvent as each other, not merely from the same paper. The picker above enforces this: choose two reference polymers characterised in different eluents and the converter refuses rather than returning a number, because there is no approximation on offer – universal calibration equates hydrodynamic volume between chains in the same liquid, and across two liquids there is no equality to work from.

  Copolymers do not have Mark–Houwink constants. A statistical copolymer's hydrodynamic behaviour lies somewhere between its two homopolymers and shifts with composition, so there is no single pair of constants to look up. Treat any converted value for a copolymer as an estimate bracketed by the two homopolymer results.

  Interaction with the column is not a calibration problem. If your polymer adsorbs to the packing or is charged and unshielded, it is not eluting purely by size and universal calibration does not apply at all. Suspect this when a polar or ionic sample gives an implausibly low molecular weight or a tailing peak – the fix is salt in the eluent or a different column chemistry, covered on the peak interpretation page.

  The peak has to be inside the calibrated range. A conversion applied to a peak sitting at the exclusion limit propagates a meaningless input into a precise-looking output.

Reference Mark Houwink parameters

  Representative literature values, typically THF near room temperature unless noted. Polystyrene's constants are very well established; the others vary more across sources depending on tacticity, microstructure, and exact conditions. Always use your own column supplier's or a primary literature source's values for quantitative work.

Polymer	Solvent	K (×10⁻⁴ dL/g)	α	

This conversion assumes the universal calibration principle holds and that the GPC was calibrated with narrow, well characterized standards spanning the relevant molecular weight range. It does not account for branching, which changes a polymer's hydrodynamic volume independent of its true molecular weight, so branched samples will still read inaccurately even after this correction.

For planning and sanity checking only. For rigorous molecular weight determination, use light scattering (SEC MALS) or a calibration curve built from standards of your actual polymer.

File: gpc-peak-interpretation.html
GPC Peak Interpretation: PolyTechniques

GPC Peak Interpretation

  Reading a chromatogram past the Mn and Mw numbers: columns, solvents, shouldering, and integration choices

Basic principles

GPC (gel permeation chromatography, a type of SEC or size exclusion chromatography) separates chains by hydrodynamic size, not directly by molecular weight or chemical identity. A column packed with porous beads lets small chains diffuse into the pores and take a longer path through the column, while large chains are excluded from the pores and elute first. More precisely, the small chains are not traveling a longer physical route; they spend extra time diffusing into and back out of the stagnant solvent held inside the pores, while the excluded large chains ride the faster flow in the interstitial volume between the beads. The size that decides this is the chain's hydrodynamic volume, which is why the same mass can elute at a different time for a different chemistry. A detector, usually refractive index, sometimes UV or light scattering, records signal against elution time, producing a chromatogram.

To turn that time axis into a molecular weight axis, the instrument needs a calibration curve, typically built by injecting a series of narrow molecular weight standards (often polystyrene) and fitting log(M) against retention time or volume. Every molecular weight your GPC reports for an unknown sample is only as good as that calibration curve and how closely the unknown's hydrodynamic behavior matches the standards used to build it. This is why the numbers are usually called a polystyrene equivalent molecular weight rather than a true molecular weight unless you are running true light scattering detection (MALS) or have converted using Mark Houwink parameters for your actual polymer.

Large chain: excluded from pores, takes the short path
  Small chain: diffuses into pores, takes the long way round

A single porous bead in cross section. Size, not chemistry, decides how long each chain lingers in the column.

Column selection

Pore size distribution sets the usable molecular weight range. A column optimized for small oligomers will let every large chain coelute at the exclusion limit with no separation between them, while a column built for very high molecular weight polymer will crowd small molecules together near the total permeation limit. Mixed bed columns blend several pore sizes to give a wide, reasonably linear calibration across several orders of magnitude, at some cost to resolution compared with a column matched tightly to your expected range.

Connecting two or three columns in series extends the usable range and improves resolution, at the cost of longer run times and higher back pressure. Smaller particle size packing gives sharper separation but needs more pump pressure and is less forgiving of particulates, which is why a guard column upstream is cheap insurance against slowly fouling the analytical columns. Column chemistry also has to match your solvent and sample: polystyrene divinylbenzene columns are the default for organic solvents like THF, while aqueous or polar samples need columns built and packed for water or DMF/DMAc service, since running the wrong solvent through the wrong packing can shrink, swell, or damage it.

Working molecular weight range by column type. A mixed bed column covers more ground but resolves each region less sharply than a matched column.

Column banks in practice

Almost nobody runs analytical GPC on a single column. Two or three columns in series (a column bank) is the standard way to tighten resolution: each column adds its own pore volume, so the same difference in molecular weight is spread across more elution volume. The gain follows a square-root law. Band spreading adds in quadrature while separation volume adds linearly, so n matched columns give roughly √n better resolution for n× the run time and n× the back pressure. Two matched columns is the workhorse compromise; a third buys about 22% more resolution over two, and going past three is rarely worth the hour-long runs.

The columns in a bank only help each other where their selectivity windows overlap, which is why a matched bank beats a mixed grab-bag. Two identical mixed bed columns double the pore volume across the whole range, which is why 2× mixed bed (C/D class) is the default general-purpose bank for synthetic polymers from a few thousand to a couple million g/mol. Stacking individual pore sizes that bracket your sample (100 Å + 500 Å + 10³ Å for oligomers and prepolymers below ~30k; 10⁴ + 10⁵ + 10⁶ Å for high molecular weight work) resolves that region more sharply than any mixed bed, at the cost of a narrower usable window.

A mismatched column is worse than a wasted slot. A column whose pores are all wrong for your sample (say a 100 Å oligomer column in a bank running 500k material) contributes zero separation for your peaks but still contributes its full share of band broadening, dead volume, and back pressure. Resolution actually drops compared to running without it. The same logic explains the kinked calibration curve of a badly assembled bank: in the molecular weight region where one column has stopped separating and the next has not picked up, the combined curve flattens and everything in that window piles up poorly resolved.

Elution order does not depend on which column comes first; convention runs decreasing pore size downstream, with the guard column always first, where it can sacrifice itself to particulates. Every column you add also adds spreading from the connections, so use short, narrow-bore couplers. When switching solvents on a bank, flush at low flow and be patient: the packing in every column has to re-equilibrate, and a bank holds two or three columns' worth of the old solvent. And calibrate the bank as a whole. A calibration built on one column arrangement is invalid the moment you add, remove, or swap a column.

Plan a method from the polymer

Column choice is downstream of three things: whether the polymer dissolves, whether it
  carries charge, and how wide its molecular-weight distribution is. Set those and this
  names a starting method – mobile phase, salt, packing chemistry and a bank of
  columns – which you can then load straight into the simulator below to check the
  range is actually covered. It is a starting point to take to your column supplier's
  compatibility table, not a substitute for it.

Polymer (optional, from the library)

Picking one fills in the two boxes below; check them, they are inferred.

Charge on the chain
  
  Neutral
  Anionic (sulfonate, carboxylate, phosphate)
  Cationic (ammonium, protonated amine)
  Zwitterionic / polyampholyte

What dissolves it
  
  THF or chloroform
  DMF / DMAc (polar, hydrogen bonding)
  Water
  Only HFIP or hot m-cresol (nylon, PET, PBT)
  Only hot solvent (PE, PP, and other polyolefins)

Lowest Mn expected (g/mol)

Highest Mw expected (g/mol)
  
  A guess is fine – it decides pore size, and the simulator below will show if you guessed wrong

Load this bank into the simulator below

Try it: build a column bank

Pick up to four columns and watch the combined calibration curve, the separation of a chosen peak pair, and the costs. The model uses typical 300 × 7.5 mm analytical columns (polystyrene-equivalent molecular weights, 1 mL/min): each column adds its pore volume where its pores are the right size, band spreading adds in quadrature, and resolution Rs = ΔVe / 4σ. Values are representative, not a substitute for a vendor's data sheet; the scaling behavior is the point.

Column 1

Column 2

Column 3

Column 4

Presets
  
  2× mixed (general)
  Oligomer bank
  High-MW bank
  Mismatched (see why)

Peak A molecular weight

Peak B molecular weight

Combined calibration curve (bold) and each column's own curve (faint). A flat stretch in the bold curve is a dead zone: molecular weights there co-elute.

Simulated chromatogram of the two peaks on this bank. Baseline resolution needs Rs ≥ 1.5.

Real column banks people actually run

Here are real, currently sold series banks and the window each one targets. Two design philosophies show up. A stack of individual pore sizes concentrates resolution across a defined window and resolves it sharply, which is what you want once you know roughly where your sample sits. A stack of mixed bed columns (each already a blend of pore sizes) trades some of that sharpness for a wide, near-linear calibration and is the safe default for unknowns or broad distributions. A guard column always goes first. The molecular weight ranges below are the manufacturers’ published linear operating ranges in the standard eluent, polystyrene-equivalent for the organic banks and PEG/PEO- or pullulan-equivalent for the aqueous ones. They are the region of shallowest calibration slope, not hard exclusion limits, and the analytical columns are the usual 300 mm length (7.5 mm i.d. for Agilent and Tosoh, 7.8 mm for Waters). Confirm against the current data sheet before you buy.

Organic phase (THF or chloroform, calibrated with narrow polystyrene standards):

Target	Three-column bank (after a guard)	Window (PS-equiv)	

General purpose	2× Agilent PLgel 5 µm MIXED-C	200 – 2,000,000	

  General purpose (matched pores)	Waters Styragel HR 3 + HR 4 + HR 5	500 – 4,000,000	

  General purpose (matched pores)	Tosoh TSKgel G3000HHR + G4000HHR + G5000HHR	~1,000 – 4,000,000	

  Oligomers & low MW	3× Agilent PLgel 3 µm MIXED-E	up to ~30,000	

  Oligomers & low MW (matched pores)	Waters Styragel HR 0.5 + HR 1 + HR 2	0 – ~20,000	

  Tighten a defined mid window	Agilent PLgel 5 µm 500 Å + 10³ Å + 10⁴ Å	~500 – 600,000	

  High MW & broad	3× Agilent PLgel 10 µm MIXED-B	500 – 10,000,000	

  Very high MW	Tosoh TSKgel G5000HHR + G6000HHR + G7000HHR	~10,000 – ~4×10⁸	

Aqueous phase (water with salt/buffer, for water-soluble polymers; calibrated with PEG/PEO or pullulan, not polystyrene, which does not dissolve in water and adsorbs to the packing):

Target	Bank (after a guard)	Window	

Broad / unknown (mixed bed)	2× Tosoh TSKgel GMPWXL	~500 – 8,000,000	

  General synthetic	Tosoh TSKgel G3000PWXL + G4000PWXL + G5000PWXL	~1,000 – ~300,000	

  High MW (shear-gentle 15 µm)	Agilent PL aquagel-OH 60 + 50 + 40	~10,000 – 10,000,000	

  Oligomers & low MW	Agilent PL aquagel-OH 30 + 20	~100 – 60,000	

A few patterns worth noticing in the table. The mixed bed banks (PLgel MIXED, TSKgel GM, Styragel HR 5E) all cover several decades from a single linear calibration, which is why they are the go-to when you do not yet know the distribution. The matched individual-pore stacks (the Styragel HR and TSKgel G-series rows) cover a narrower window but resolve it more sharply, which is the point of choosing them. And the aqueous ranges are meaningfully lower than they look next to the organic ones, because a PEO or pullulan chain of a given molecular weight is a different hydrodynamic size than a polystyrene chain of the same mass, so the very same column reports a different number depending on the standard, which is exactly the standards-dependence covered next.

Targeting a molecular weight window: standards, cutoffs, and lab-to-lab spread

Modern instruments are sold as banks aimed at a target window. A GPC configured for polyolefins, for controlled radical products, or for oligomer analysis is really the same hardware with a different set of series columns whose pore sizes bracket the molecular weights the lab expects to run. That is the practical way to think about method setup: decide the window your samples live in, then stack columns whose selectivity overlaps across that window, so the pore volume, and therefore the resolution, is concentrated where your peaks actually elute. Two matched mixed beds give a wide general-purpose window; a bank of individual pore sizes tuned to the target (500 Å + 10³ Å for a 5k–50k RAFT polymer, 10⁴ + 10⁵ Å for a 100k–1M free radical product) resolves that window more sharply at the cost of everything outside it. The bank builder above shows both behaviors.

Calibration kits are narrow-dispersity standards, usually made anionically, in sets of ten or so spanning roughly 500 to a few million g/mol; you run them, fit log M against elution volume, and every sample is then read against that fit. They are that narrow because living polymerization (usually anionic), run under clean conditions, approaches a Poisson distribution with Đ below about 1.1 to 1.2, narrow enough that each standard reads as effectively a single molecular weight; polystyrene, PMMA, poly(2-vinylpyridine) and others are all made this way specifically for use as SEC calibration standards. Polystyrene is the default in THF, toluene, and chloroform: cheap, stable, available in the narrowest dispersities. PMMA standards are the workhorse for polar eluents, DMF, DMAc, and HFIP, where polystyrene is a poor choice because it interacts with the column packing or is not even soluble, which is why polyamides and fluoropolymers run in HFIP are almost always reported against PMMA. The number your software prints is therefore a PS-equivalent or PMMA-equivalent molecular weight: the M a polystyrene or PMMA chain would need to reach the same hydrodynamic size, not the true M of your polymer. The two scales disagree with each other, and both disagree with the true value, by amounts that depend on the chemistry; the GPC Convert page translates between scales when Mark–Houwink parameters are known. Whichever set you use, the standard identity, eluent, and column set belong in every report; a molecular weight without them is not reproducible information.

Cutoffs silently truncate a distribution. A bank only separates between its total-permeation and exclusion limits, and the calibration fit only spans the standards you actually ran. Three failure modes follow. Chains larger than the exclusion limit are not separated at all: they co-elute in a stack right at the exclusion volume, so a high-M tail or a crosslinked fraction shows up as a sharp spike at the front of the peak, and the Mw your software integrates under it is capped at whatever the calibration says at that volume, underreporting the true high end and flattering Đ. At the other end, oligomers and residual monomer crowd into the total-permeation region among solvent and system peaks, where the integration choice decides whether they count, moving Mn substantially. And in between, software will happily extrapolate a polynomial calibration fit past the last standard you ran; a value read beyond the highest standard is an extrapolation, not a measurement, and third-order fits can bend sharply out there.

A sample broader than the column bank. Everything larger than the exclusion limit is too big to enter any pore, so it leaves the column together at the exclusion volume and piles up as one sharp spike. The software reads that spike at the molar mass the calibration assigns to that volume, so the high end of the distribution is capped there: Mw is under-reported and the sample looks narrower than it is. A light-scattering detector does better on Mw, because it measures the spike’s mass-average directly, but it still sees one unseparated slice, so Mn reads high and Đ low. A spike at the front of a trace is a reason to add a column with larger pores, not a feature of the polymer.

  Computed for a log-normal sample (Mp = 400 kg/mol, Đ = 3) on an illustrative bank excluding above 106 g/mol; the spike’s width is a band-broadening guess, its area is exact. Light-scattering behaviour at the exclusion limit: Striegel, Chromatographia 85 (2022) 307.

Send the same sample to two competent labs and the reported Mw values routinely come back 10–20% apart, with Mn and Đ spreading even wider, and that is with everyone doing their job properly. The best measurement of it is Empa’s round robin: across laboratories running the same polymers in THF, the reproducibility standard deviation was about 5 to 8% for Mw and roughly twice that for Mn, while each laboratory repeated itself to within about 1% (Ritter, Schmid and Affolter, Polym. Test. 29 (2010) 945). In aqueous SEC the spread between laboratories reached 30%. The gap is systematic, not sloppiness: different column banks and their band broadening, different standard sets and lots, PS versus PMMA scales, different calibration fit orders, different integration limits, and percent-level flow rate differences all stack in one direction or another. Repeatability on a single instrument, same day and same calibration, is far tighter, a few percent, which is exactly why GPC molecular weights should be treated as comparative numbers. Track trends on one instrument against one calibration, report the full method, and when an absolute number genuinely matters, use light scattering detection or an absolute technique rather than arguing over whose conventional calibration is right.

Solvent system

The mobile phase has to fully dissolve your polymer with no aggregation, and it has to be compatible with the column chemistry and detector. THF is the default for many organic soluble polymers because it is a good general solvent, low viscosity, and works cleanly with refractive index detection.

Polar or hydrogen bonding polymers (polyamides, some polyurethanes, polyacrylonitrile, polyacids) often need DMF or DMAc with a lithium salt such as LiBr added, since the salt screens ionic and hydrogen bonding interactions with the column that would otherwise cause tailing or irreversible adsorption. Aqueous SEC for water soluble polymers usually needs added salt too, for the same reason: without it, polyelectrolytes and charged polymers can show anomalous elution from electrostatic interaction with the column packing rather than pure size exclusion.

Flow rate stability matters more than people expect, since the whole molecular weight axis is built from retention time. A flow rate that drifts between your calibration run and your sample run shifts the apparent molecular weight even though nothing about the sample changed, which is why many setups include an internal flow marker. Finally, remember that Mark Houwink parameters (see the calibration tool on this site) are solvent and temperature specific, so a K and α measured in THF do not apply to a DMF or aqueous run.

A starting point, not a rule. Always confirm full dissolution and check for column and detector compatibility before committing to a method.

Try it: flow rate drift and calibration

A calibration curve is built once, from a set of standards run at a known flow rate. If your sample runs at a slightly different flow rate, even by a percent or two, its peak lands at a different retention time than it "should," and reading that shifted time off the original calibration line gives the wrong molecular weight, even though the polymer itself never changed.

Flow rate drift, Δt (minutes)

Peak shouldering

A shoulder or a poorly resolved second peak usually means there is a second population of hydrodynamic sizes in the sample, but the cause could be chemical or it could be an artifact of the measurement.

Real causes include chain coupling by radical termination (combination roughly doubles the chain length for the coupled fraction, showing up as a smaller peak near twice the molecular weight of the main peak), a blend of two batches or a chain extension that did not fully consume the first block, star or branched contamination alongside linear chains of similar mass but different hydrodynamic volume, or a genuinely broad or multimodal distribution from the polymerization chemistry itself.

Artifacts include physical aggregation (chains sticking together in solution, especially near their solubility limit or if the sample was not fully dissolved before injection, showing up as a small hump at an unrealistically high apparent molecular weight), column overloading from injecting too much mass at once, which broadens and can skew a peak with no real change in the underlying distribution, and residual low molecular weight material such as unreacted monomer, initiator fragments, or a system peak eluting at the low molecular weight end.

A useful check is to run the same sample at two different injected concentrations. Aggregation and overloading artifacts are concentration dependent and shrink or shift at lower loading, while a real second population stays put.

Combination termination joins two propagating chain ends into one, which is why coupling shows up as a shoulder near twice the main peak's molecular weight.

Correct way to integrate peaks

Where you set the baseline and the start and end cutoffs has a large, and often underappreciated, effect on the reported Mn, Mw, and Đ, because the two averages are not equally sensitive to the same parts of the distribution.

Mn weights every chain equally, so even a small amount of area at low molecular weight, unreacted monomer, a short chain population, a poorly resolved solvent peak, pulls Mn down hard, since it is essentially an average of 1/M. Mw weights by mass, so a small amount of area at high molecular weight, an aggregate shoulder, a coupling peak, can pull Mw up disproportionately even though it represents only a few percent of the sample by chain count. A worked case makes the asymmetry concrete: a mixture that is 95% by weight at M = 10,000 and just 5% by weight at M = 100 comes out at Mw = 9,505 but Mn = 1,680, so the tiny low mass fraction barely touches Mw yet collapses Mn to about a sixth of the real bulk value. That is exactly why where you cut the low molecular weight baseline matters so much for Mn. Try this yourself in the demo below.

Use a consistent baseline method (usually a straight line from a stable point before the peak to a stable point well after it, not a curve that follows drift) across every sample you plan to compare. Decide up front whether a shoulder is part of the real distribution or an artifact you intend to exclude, and apply that decision consistently rather than choosing cutoffs sample by sample to make the numbers look better. Report where you set your integration limits, since two people integrating the same raw chromatogram differently can get meaningfully different Đ values from identical data. The trace analyzer puts a number on it for your own chromatogram, and the direction is always the same: clipping narrows a distribution, so tighter limits always report a lower Đ – a sample that is truly 1.300 reads 1.244 when integrated down to 10% of peak height.

The same trace integrated twice. The sloped baseline, drawn to a point on the tail instead of to where the signal returns to zero, throws away the low-molar-mass end, and that end is exactly what Mn is most sensitive to. So Mn rises much more than Mw, and Đ falls: the sample looks narrower than it is. Nothing about the polymer changed; only where a line was drawn. The same asymmetry runs the other way at the front of the trace: cutting off a few percent of high-mass material moves Mw far more than Mn.

  Computed by slice summation on a log-normal trace (Mp = 30 kg/mol, Đ = 1.6) and an illustrative calibration. For measured examples of both effects see Radke, LCGC International 19(1) (2023) 9.

Try it: peak shape and integration limits

These are idealized, simulated distributions built from Gaussian components in log(M) space for illustration, not raw instrument data. Pick a scenario, then drag the integration limits and watch Mn, Mw, and Đ recalculate against the full curve versus your selected range. For a sense of scale, theory pins a few Đ values: a living or well controlled polymerization approaches Đ = 1 + 1/Xn, about 1.0 to 1.1; a conventional free radical polymer runs about 1.5 when chains join by combination and 2.0 for disproportionation or chain transfer; and a step growth polymer taken to high conversion tends toward 2.0. So a measured Đ near 1.05 reads as well controlled, 1.5 to 2.0 as conventional, and much above 2 says something extra broadened the distribution.

Scenario
  
  Narrow, well controlled
  Broad, uncontrolled
  Bimodal (coupling shoulder)
  High MW aggregation tail

Integration start, log₁₀(M)

Integration end, log₁₀(M)

Reset to full range

Full curve, nothing excluded

Your integration limits

Try it: upload your own trace

Upload a screenshot or photo of a chromatogram and get a rough, automatic read on its shape: how many peaks it has, whether there's a shoulder, and which direction any tailing points. This runs entirely in your browser using pixel analysis, not a trained model. It reads shape only, not real Mn/Mw/Đ values, and your image is never uploaded anywhere.

Click to upload or drag an image here
  PNG, JPG, or a screenshot. Works best with a clean, high contrast trace line on a plain background.

Plot left edge (%)

Plot right edge (%)

Molecular weight increases to the right

Molecular weight increases to the left

Drag the crop edges to bracket just the plotted curve, excluding axis labels and legends. Match the direction toggle to your image: raw chromatograms usually elute high molecular weight first, on the left; converted molecular weight distribution curves usually increase to the right, like the demo above.

Inconsistencies between users and GPC setups

Absolute molecular weight numbers from GPC are much less portable between labs than people assume, even for the same physical sample. The single biggest source of disagreement is calibration standard identity: unless everyone is running true light scattering detection (MALS), the reported Mn/Mw is a polystyrene equivalent (or whatever standard was used) value, not necessarily the polymer's true molecular weight. Two labs calibrated against different standards, or standards from different suppliers or lots, will report different numbers for the same sample even on identical instruments. Use the GPC Calibration Converter on this site to translate between them when you know both polymers' Mark Houwink parameters.

Lab A
  Lab B
  Lab C

Detector choice adds another layer. Refractive index detection responds to concentration and to each polymer's specific refractive index increment (dn/dc), UV detection responds to chromophore content, and light scattering responds to molecular weight and concentration directly, so a copolymer or a polymer with an unusual dn/dc can give different apparent distributions on different detector types even on the same column.

Band broadening, meaning peak spreading caused by the instrument itself from tubing, fittings, and column efficiency, varies between instruments and increases the apparent Đ of a narrow sample, so a column and system combination in poor condition can make a genuinely narrow, well controlled polymerization look broader than it is. Flow rate reproducibility, column aging, mobile phase batch variation, and even ambient temperature control all shift retention time calibration in ways that are usually small individually but add up.

None of this means GPC data is unreliable, but it does mean comparing Mn/Mw/Đ values across different labs, instruments, or runs months apart on the same instrument should be done cautiously. As quantified in the standards-and-cutoffs section above, a 10–20% spread in reported Mw between two well-run instruments is normal, not a red flag. Relative comparisons, same instrument, same calibration, same day, are far more trustworthy than absolute ones.

Multiple detector methods

Everything above assumes a single concentration detector (refractive index or UV) and a calibration curve built from standards. Adding more detectors changes what the instrument can measure directly instead of by comparison.

A light scattering detector (MALS) measures molecular weight directly from how much light a chain scatters, with no calibration curve or standards needed at all, though it does need an accurate refractive index increment (dn/dc) for your specific polymer to convert scattering intensity into a molecular weight. A viscometer measures intrinsic viscosity directly, which combined with light scattering gives a true Mark Houwink plot for your actual sample and can reveal branching, since a branched polymer has a smaller hydrodynamic size, and therefore lower intrinsic viscosity, than a linear chain of the same true molecular weight. Combining a concentration detector, a light scattering detector, and a viscometer (often called triple detection) gives absolute molecular weight, size, and branching information without relying on a polystyrene equivalent conversion at all.

The tradeoff is practical, not fundamental: light scattering signal is weak for low molecular weight material and very sensitive to dust and filtration, viscometers need careful baseline and pressure stability, and both need a correct dn/dc to mean anything. The low-molar-mass weakness is a question of signal, not a fixed floor: scattering grows with concentration × M × (dn/dc)2, so small chains scatter weakly, but with enough signal MALS gives accurate Mw even near 1 kg/mol – Matson and co-workers measured a 1.3 kg/mol polystyrene standard correctly at 0.1 mg/mL (Polym. Chem. 15 (2024) 127), and list the idea of a minimum molar mass among the common misconceptions. The catch at the low end is dn/dc rather than the detector: it changes for oligomers, and Striegel found styrene monomer at 0.091 mL/g against about 0.19 for high polystyrene (Chromatographia 87 (2024) 95), so a high-polymer dn/dc applied to an oligomer peak gives the wrong mass. For routine relative comparisons within one lab, conventional calibration is usually good enough. For a true, absolute molecular weight, especially on a branched or unusual polymer, multiple detector methods are worth the extra setup.

One injection, four detectors, four different peaks. The refractive-index trace is the mass of polymer leaving the column. Light scattering multiplies that by M, and a viscometer by Ma, so both lean toward the large chains and peak earlier. A UV detector tuned to an end group (a RAFT trithiocarbonate, say) counts chain ends, one per chain, so it divides by M and leans the other way. None of the four is wrong, and the gaps between them are information. To check chain-end fidelity, compare the end-group trace with the number distribution worked out from the RI trace (RI divided by M), not with the RI trace itself: the two only coincide if every chain carries its end group, and two normalized raw traces will never overlay for a broad sample even when they do. A UV detector reading a chromophore in every repeat unit, such as polystyrene’s ring, tracks the RI trace instead.

  Drawn for a log-normal sample, Mp = 50 kg/mol and Đ = 1.8, on an illustrative calibration; a = 0.716 (polystyrene in THF). Light scattering is taken in the small-chain limit, where its signal is proportional to concentration × M × (dn/dc)2. Detector scalings as reviewed by Matson, Steele, Mase and Schulz, Polym. Chem. 15 (2024) 127, and Striegel, Brewer and Zielke, Nat. Rev. Methods Primers 5 (2025) 40.

Troubleshooting quick reference

  A fast lookup for the discussion above. Start here, then read the relevant section for the full reasoning.

Symptom	Likely cause	What to check	

Mn much lower than expected, Mw about right	Low molecular weight tail or a solvent/system peak included in the integration	Integration start cutoff and baseline near the low molecular weight end	

Mw much higher than expected, Mn about right	Small high molecular weight shoulder or aggregate	Look for a tiny hump at high molecular weight; rerun at lower concentration	

Đ broader than usual for the same recipe	Band broadening from an aging or fouled column, or integration limits set too wide	Compare against a fresh narrow standard; inspect the guard column	

Retention time shifts run to run	Flow rate drift or a pump issue	Flow marker peak position; pump pressure and seal condition	

A shoulder appears that was not there last time	Could be a real second population or a concentration dependent artifact	Rerun at a lower injected concentration and compare	

Different columns or instruments give different Mn/Mw for the same sample	Different calibration standards or detector types	Confirm both are polystyrene equivalent, or convert with Mark Houwink parameters; check detector type	

Peak tails badly on one side	Column overloading or adsorption onto the packing	Reduce injection mass or concentration; confirm solvent and column compatibility	

Same sample looks narrower on one instrument than another	Band broadening differences between the two systems	Run the same narrow standard on both systems and compare peak width	

General guidance for interpreting chromatograms. Always follow your instrument vendor's documentation and your lab's SOP for actual data processing and reporting.
