Repository: ngpierini/polytechniques

File: gpc-trace.html
GPC Trace Analyzer: PolyTechniques

GPC Trace Analyzer

  Compute Mₙ, Mw, Mz and Đ from a raw chromatogram, and see how far they move when you move the limits

What this does

Every other molecular weight tool on this site asks you for Mₙ and Mw as though those were things you measured. They are not. They are things your chromatography software computed, from a trace, using a calibration and a pair of integration limits somebody chose. This page does that computation in the open, on your own data, so you can see what the choices were worth.

The arithmetic is the standard slice summation. A GPC concentration detector reads a signal proportional to the mass of polymer eluting at each moment, so after subtracting a baseline, each slice i contributes a mass hi at a molecular weight Mi read off the calibration:

Mₙ = Σhi ÷ Σ(hi/Mi)  Mw = Σ(hiMi) ÷ Σhi  Mz = Σ(hiMi2) ÷ Σ(hiMi)

Nothing in those three expressions is difficult. What makes GPC numbers soft is everything around them: where the baseline sits, where the integration starts and stops, and whether the calibration was ever measured in the region you are reading. This page reports all three alongside the answer instead of behind it.

The three sums on this page run over the same slices; they differ only in how hard they weight the heavy end. Mn divides each slice by its M and is dragged down by the low tail; Mw is a plain mass average; Mz multiplies by M again and is pulled toward the high tail. The trace is drawn against log M, increasing to the right as papers plot it; on the column itself the order is reversed, because the largest chains elute first.

  Log-normal weight distribution (Wesslau, Makromol. Chem. 20 (1956) 111), for which Mn, Mw and Mz are Mpe−s²/2, Mpes²/2 and Mpe3s²/2, s being the width in ln M.

Analyze a trace

Chromatogram

Two columns: retention volume (mL) or time (min), and detector response. Tabs, spaces or commas. Header lines are ignored.

Detector response is in column
  
  2
  3
  4
  5
  
  Column 1 is always the x axis. Choose the concentration detector, usually RI. The slice sums assume the signal is proportional to mass, which a UV channel is only for a homopolymer with a constant chromophore, and a light-scattering channel is not at all.

Calibration

Source
  
  Log-linear coefficients
  Fit from standards

A in log₁₀M = A − B·V

B (slope, per mL)

Standards: retention volume and molecular weight, one pair per line

Fit order
  
  1 (log-linear)
  3 (cubic, the usual default)
  2 (quadratic)

Column bank

Column series
  
  PLgel 20 µm MIXED-A
  PLgel 10 µm MIXED-B
  PLgel 5 µm MIXED-C
  PLgel 5 µm MIXED-D
  PLgel 3 µm MIXED-E
  Something else (enter the specs)
  
  Any vendor's datasheet quotes the two numbers this needs: a guaranteed plate count and a linear molecular weight range. Pick the closest or enter your own.

Columns in series
  
  1
  2
  3
  4
  
  Describe the bank this trace came off. The calibration slope and the peak volume above already belong to it, so changing this on its own asks what a better-packed bank of the same length would give, not what buying more columns would give. The square-root rule further down answers that one.

Length of each (mm)
  
  250
  300
  600

Guaranteed efficiency (plates per metre)

Linear range, low (g/mol)

Linear range, high (g/mol)

A plate count quoted per column rather than per metre becomes plates per metre by dividing by the column length in metres: 16,000 plates per 30 cm column is 53,000 p/m.

Baseline and limits

Baseline
  
  Fitted from both ends
  Straight line between the limits
  None (signal is already zeroed)

Integrate down to
  
  10% of peak height
  5% of peak height
  2% of peak height
  1% of peak height
  0.5% of peak height
  0.1% of peak height
  Limits I set below

Start at (x)

Stop at (x)

What the limits are worth

Integrate down to	Window	Mₙ	Mw	Đ	Area kept	

What the column bank adds

A worked example with a known answer

The trace the page loads with is not a real injection. It was generated from an exact log-normal distribution with Mₙ = 20,000 g/mol and Đ = 1.300, sampled every 0.025 mL, and given a gently rising baseline so the baseline correction has something to do. That matters: it means the right answer is known before the page computes anything, so the gap between the right answer and the reported one is measurable rather than arguable.

Integrate the whole trace and the summation returns Mₙ = 20,000 and Đ = 1.3000, which is the check that the arithmetic is right. Then cut the tails off, the way every real integration does:

Integrate down to	Mₙ	Mw	Đ (4 dp)	Mₙ error	Đ error	

10% of peak height	20,400	25,400	1.2440	+2.2%	−4.3%	

  5%	20,200	25,700	1.2689	+1.2%	−2.4%	

  2%	20,100	25,800	1.2844	+0.6%	−1.2%	

  1%	20,100	25,900	1.2914	+0.3%	−0.7%	

  0.5%	20,000	26,000	1.2955	+0.2%	−0.3%	

  the whole trace	20,000	26,000	1.3000	0.0%	0.0%	

Two things fall out of that table, and both are worth carrying to a real sample.

The error only ever runs one way. Integration limits discard tail, and a distribution with its tails clipped is narrower than the one you injected. So Đ is always reported low and Mₙ always high, never the reverse. A sample integrated at 10% of peak height reads Đ = 1.244 when it is really 1.300, and nothing in the chromatogram tells you that, because the trace looks perfectly clean. This is the mechanism behind the well-known observation that two analysts integrating one raw file disagree: they are not making random errors in opposite directions, they are both clipping, by different amounts.

Đ is about twice as sensitive as Mₙ. At every row above, the dispersity error is roughly double the Mₙ error, because Đ is a ratio of two moments that move in opposite directions when you clip: Mₙ rises as the low-M tail goes, Mw falls as the high-M tail goes, and the ratio takes both hits. If you are comparing dispersities between samples, matching integration limits matters more than anything else you could do to the method.

One thing does not carry, and it is the band broadening. This trace was generated from the exact distribution, so it has no instrument in it: the peak is as narrow as the maths says and not one bit wider. Apply the column correction above to it anyway and it moves Đ from 1.284 down to 1.276, away from the 1.300 it was built from rather than towards it. That is the correction working exactly as it should on data it was not meant for. On a real injection the two effects run in opposite directions, clipping narrowing the distribution and the columns widening it, and on a trace like this one they are close enough in size to hide each other. Which is the argument for measuring both rather than hoping they cancel.

It is worth putting that next to the opposite result from the calibration converter. There, Đ is the robust number: converting between polymer scales transforms it as Đtrue = Đapparent(1+αstd)/(1+αsample), which contains no K at all, so a badly chosen calibration constant leaves dispersity untouched. Here it is the fragile one. The two are not in tension: dispersity survives a wrong molecular weight axis and does not survive a wrong integration window, because the first rescales the axis and the second throws material away.

The error is a property of your column bank

Band broadening is usually treated as an instrument constant: run a narrow standard once, note how much wider it comes out than it really is, and apply that forever. That is the right procedure, but it hides where the constant comes from. It is set by two numbers printed on the column datasheet, and you chose them when you bought the columns.

A bank of plate count N spreads a peak eluting at VR into a Gaussian of standard deviation σV = VR ÷ √N. The calibration then converts that spread in volume into a spread in molecular weight, and the exchange rate is the local slope of the calibration itself:

σ = ln(10) · B · VR ÷ √N  where B = −d(log10M)⁄dV at the peak

A Gaussian of width σ in ln M multiplies a dispersity by exactly eσ², so the number your software prints is
  Đreported = Đtrue · eσ², and the excess over 1 that you actually reason about picks up σ² on top of whatever the polymer really has. Note that B·VR is dimensionless, so this works unchanged whether your x axis is millilitres or minutes.

Both numbers on the right trace back to the datasheet. N is the guaranteed efficiency times the packed length. B is fixed by how many decades of molecular weight the series spreads over that same length: a mixed bed sold as covering a wider range has to fit more decades into the same separation volume, which is a steeper calibration, which is a larger σ for identical volumetric broadening.

Range you do not need is not free

Column series	Linear range, PS equiv	Decades	Efficiency	σ	Đ inflated by	

Specifications are Agilent's own, from the Organic GPC/SEC Columns product guide (publication 5990-7994EN): linear molecular weight operating range in polystyrene equivalents, and guaranteed column efficiency. Holding the bank geometry fixed, each row's slope is scaled from yours by the ratio of the stated ranges, on the assumption that columns of the same dimensions have about the same separation volume. PLgel 3 µm MIXED-E is left out because the guide states only an upper limit for it, up to 30,000 g/mol, so its span cannot be computed; being both the narrowest in range and the highest in efficiency, it would sit below every row here.

Adding columns helps as the square root

Put a second identical column in series. VR doubles and N doubles, so σV grows by √2. But the same molecular weight range is now spread over twice the volume, so B halves. The two effects do not cancel: σ falls by √2, and the excess dispersity the columns add, which goes as σ², halves outright. That is the familiar result that resolution in size exclusion scales as the square root of column length, arrived at from the dispersity side rather than the peak-width side. It is also why the fourth column is a much worse buy than the second.

The practical rule is to run the narrowest range that brackets your sample. A wide mixed bed is insurance against a sample you have not characterised yet, and it is paid for in dispersity. Once you know roughly where your polymer sits, the narrower series measures the same material more precisely, on the same instrument, with no change to the method.

Two cautions about the number this page gives you. It is a floor: the guaranteed efficiency is the column's contribution alone, measured under the vendor's conditions, and the real bank also carries extra-column dispersion from the injector, the detector cell and every length of tubing between them. A narrow standard measures the whole system and will always come out worse; when the two disagree, trust the standard and read the difference as what your plumbing is costing you. And a column that has been in service for a year is not the column on the datasheet.

What this cannot do for you

It cannot fix a calibration that was never measured where you are reading. If your peak runs past the last standard you injected, the molecular weight out there is an extrapolation of a polynomial, not a measurement, and a cubic fit can bend hard beyond its data. The page reports how much of your peak area sits outside the standards' range; treat anything above a few percent as a reason to run more standards rather than a number to report.

  It cannot separate band broadening from the real distribution. Every column adds spreading, so a measured trace is the true distribution convolved with the instrument's response. That inflates Đ, in the opposite direction from the clipping above, which is why a narrow standard reads Đ ≈ 1.02 rather than 1.00. Deconvolving it needs a measured broadening function for your bank. For a sense of scale, Silva et al. compared SEC against diffusion-ordered NMR on the same samples and found the NMR values running about 10% below SEC for Mw, Mn and Đ alike; they stop short of calling SEC wrong, but suggest it may be overestimating all three systematically (Macromol. Rapid Commun. 46 (2025) e00303, open access).

  It assumes the detector response is proportional to mass. That is a fair assumption for RI on a homopolymer well above oligomer molecular weights. It fails for a UV detector on a copolymer whose composition drifts across the peak, and it fails near the oligomer end where end groups change dn/dc per unit mass.

  It cannot see coelution. Anything past the exclusion limit stacks at one volume, and this page will faithfully integrate that stack as though it were separated. The peak interpretation page covers what those artifacts look like.

Related tools

GPC peak interpretation. What the shape of the trace is telling you, and how to plan a method for a given polymer.

  GPC calibration converter. Turn a polystyrene-equivalent molecular weight into a true one.

  Dispersity predictor. What Đ your polymerization should have produced, to compare against what you just integrated.

  End-group analysis. An absolute Mₙ that needs no calibration and no standards, which is the independent check on everything this page computes.

  MWD simulator. Builds the distribution a polymerization should give, applies the same eσ² broadening, and exports a trace you can paste back into this page.

For planning and sanity checking only. A molecular weight is only reproducible when reported with its calibration standards, eluent, column set and integration limits.

File: home.html
PolyTechniques

🌙

PolyTechniques™

ATRP
  RAFT
  ROMP
  FRP
  Polyurethane
  Emulsion

Design a recipe for ATRP, RAFT, ROMP, FRP, polyurethanes, or emulsion polymerization. Then search structures, predict Tg and dispersity, and read your GPC and thermal data, with the technique guides to actually run the reaction.

🧮

Calculator

  Open the Calculator

  Target Mₙ, DP, or concentration across ATRP, RAFT, ROMP, and FRP, plus polyurethane and emulsion formulations, macroinitiators, and a block copolymer builder.

Start designing →

🔍

Structure search

  Search Polymers by Structure

  Draw a repeat unit and match it against a 125-entry curated library, copolymer blocks included, or search by name, trade name, or CAS. Reads names off photos, labels, and PDFs too.

Search polymers →

Free browser game

  Build a Polymer Chain

  An 8-bit maze game about the thing this whole site is for. Collect every monomer bead while O₂, an inhibitor and a chain transfer agent hunt your growing radical — and the real score is not points, it is your dispersity.

25 levels

  Polyethylene → carbyne

  Đ is the score

  Plays offline

Insert coin ▸ Play free

Plan a polymerization

🧬

  Copolymer Composition

  Predict instantaneous copolymer composition from feed ratio and reactivity ratios, with a composition diagram and azeotrope detection.

  Open the calculator →

🎯

  Dispersity (Đ) Predictor

  Predict the narrowest Đ a RAFT, ATRP, or NMP reaction can reach from its target DP, conversion, and exchange chemistry, with a live molecular-weight distribution.

  Predict a Đ →

🌡️

  Tg Predictor

  Estimate a random copolymer or miscible blend's glass transition temperature from its components using the Fox equation.

  Predict a Tg →

📐

  Chain Dimensions

  Persistence length, Kuhn length, contour length and radius of gyration from a database of measured values, each quoted with the solvent it was measured in.

  Size a chain →

🔗

  Step-Growth & Gel Point

  Degree of polymerization from conversion and stoichiometric imbalance, and when a multifunctional formulation gels — by both Carothers and Flory–Stockmayer.

  Find the gel point →

🕸️

  Crosslink Density

  Mₛ from equilibrium swelling by Flory–Rehner, or from the rubbery plateau modulus, with the two routes compared and their disagreement explained.

  Measure a network →

⚡

  Free-Radical Kinetics

  Rate of polymerization, kinetic chain length and DPₙ from the rate constants, plus chain transfer by Mayo and initiator half-life.

  Run the numbers →

⚖️

  Recipe Scaling

  Scale any recipe up or down by a factor or between batch sizes while keeping every component's ratio the same.

  Scale a recipe →

Characterize what you made

🔥

  Thermal Analysis: DSC, TGA & DMA

  Interactive thermograms you reshape by heating rate, atmosphere, frequency, and crosslink density, from a 70-material library of thermoplastics, copolymers, elastomers, binders, and fillers.

  Explore thermograms →

📏

  GPC Calibration Converter

  Convert a polystyrene equivalent molecular weight from your GPC report into a true molecular weight for your actual polymer.

  Convert a result →

📉

  GPC Peak Interpretation

  Columns, solvents, and shouldering, with an interactive chromatogram showing how integration limits move Mn, Mw, and Đ.

  Read a chromatogram →

Bench guides & reference

⚛️
  
  Polymerization Mechanisms
  Reaction schemes for ATRP, RAFT, ROMP, FRP, polyurethanes, and emulsion, and the "why" behind each technique's character.

💨
  
  Air Free Reaction Setup
  Schlenk line technique, the full freeze pump thaw procedure, and inert atmosphere safety notes.

📊
  
  Monitoring Conversion
  Taking and analyzing aliquots partway through, and why an internal standard is essential.

📖
  
  Glossary
  Plain language definitions for Mn, Đ, DP, CTAs, macroinitiators, and every other term used here.

More

👋
  
  Meet the Founder
  A polymer chemist's path from a community college class to a Ph.D., and why this toolkit exists.

🆕
  
  What's New
  A running list of what's been added to the toolkit, newest first.

🔥 Hot Off the Press

  Recent polymer papers from the past week, with any early citations surfaced first

Live feed · refreshes every 24h
  
  ⟳ Refresh

🧠 Daily Polymer Trivia

  One new chemistry question every day. You get three tries.

Reagent data and lab guidance are references for convenience. Always verify against your reagent's COA and your institution's safety protocols.
Tools not responding on a restricted (work, lab, or government) network? Run the site diagnostics to see what's blocked.
