Repository: ngpierini/polytechniques

File: index.html
PolyTechniques

🌙

Calculators and bench guides for polymer chemists

  Free, with no account, and it keeps working offline once a page has loaded.

  Design a polymerization, identify a polymer from its structure, and read your DSC, GPC and DMA data properly. Each tool below shows its own figure, drawn from the equations it uses. Built by a polymer chemist for people who weigh things out.

CalculatorStart
  Recipes for ATRP, RAFT, ROMP and free-radical polymerization

Structure searchStart
  Identify a polymer from its repeat unit, name or CAS

Polymer familiesStart
  The library by chemistry, acrylates to bottlebrushes

Copolymer compositionPlan
  Composition from feed and reactivity ratios

Dispersity predictorPlan
  The narrowest Đ a controlled polymerization can reach

Distribution simulatorPlan
  The whole molecular weight distribution

Tg predictorPlan
  Glass transition of copolymers and blends

Chain dimensionsPlan
  Persistence length, Kuhn length and Rg

Flory–HugginsPlan
  Binodal, spinodal and cloud point

Step-growth and gel pointPlan
  Carothers and Flory–Stockmayer

Crosslink densityPlan
  Mc from swelling or the rubbery plateau

Hydrogel mesh sizePlan
  Mesh size, and what diffuses through it

Network formationPlan
  Gel point and sol fraction by Macosko–Miller

Free-radical kineticsPlan
  Rate and kinetic chain length from the constants

Thermal analysisMeasure
  Live DSC, TGA and DMA curves for 70 materials

Running DSC, TGA and DMAMeasure
  Standard methods in TRIOS and STARe

Time–temperature superpositionMeasure
  Master curves and WLF constants

GPC calibrationMeasure
  Polystyrene-equivalent to true molecular weight

GPC trace analyzerMeasure
  Mn, Mw and Đ from a raw chromatogram

GPC peak interpretationMeasure
  Detectors, baselines and shoulders

Monitoring conversionMeasure
  Aliquots and internal standards by NMR

Isocyanate cureMeasure
  NCO conversion by DSC, FTIR or Tg

Polymerization mechanismsGuide
  ATRP, RAFT, ROMP, free-radical and emulsion

Air-free techniqueGuide
  Schlenk lines and freeze–pump–thaw

Also on the site

Recipe scalingScale a recipe by a factor or between batch sizes.

  End-group analysisMn and functionality by NMR, titration, FTIR and MALDI.

  GlossaryPlain definitions for Mn, Đ, DP, CTA and the rest.

  What’s newEverything added to the site, newest first.

  About the authorWho builds this, and why.

Free browser game

  Build a Polymer Chain

  An 8-bit maze game about the thing this whole site is for. Collect every monomer bead while O₂, an inhibitor and a chain transfer agent hunt your growing radical — and the real score is not points, it is your dispersity.

25 levels

  Polyethylene → carbyne

  Đ is the score

  Plays offline

Insert coin ▸ Play free

Daily polymer trivia

  One new chemistry question every day. You get three tries.

Recent papers

  Recent polymer papers from the past week, with any early citations surfaced first

Live feed · refreshes every 24h
  
  ⟳ Refresh

Reagent data and lab guidance are references for convenience. Always verify against your reagent's COA and your institution's safety protocols.
Tools not responding on a restricted (work, lab, or government) network? Run the site diagnostics to see what's blocked.

File: isocyanate-cure.html
Isocyanate Cure Conversion: PolyTechniques

Isocyanate Cure Conversion

  NCO conversion from DSC, FTIR or glass transition, with cure kinetics, time to target and the network it builds

One number, measured four ways

A polyurethane cure has one quantity worth tracking: how much of the isocyanate has reacted. Call it α. Everything a formulator cares about – whether the part can be demoulded, whether the modulus has stopped climbing, whether free isocyanate remains – is a question about α or about the network it has built so far. The awkwardness is that no instrument measures it directly. Each technique measures something else and infers α from a calibration:

DSC reheats a sample and integrates the exotherm that is left. If an uncured specimen gives ΔH0 and a partly cured one gives ΔH, then α = 1 − ΔH/ΔH0. It is the most direct route and the one that needs the least thought, because the heat comes from the reaction itself.

  FTIR follows the isocyanate stretch at roughly 2270 cm−1, which sits in an otherwise empty window and disappears as the reaction runs. The band area has to be ratioed against something that does not change – the aliphatic C–H stretches near 2900 cm−1 are the usual choice – because path length and contact pressure vary from spot to spot and would otherwise be read as conversion.

  DMA or TMA measure the glass transition, which climbs as the network tightens. The DiBenedetto equation turns Tg back into α. This is the least direct route and the most sensitive to calibration, but it is the only one that works on a finished part.

αDSC = 1 − ΔH / ΔH0
  |  
  αFTIR = 1 − (ANCO/Aref)t ÷ (ANCO/Aref)0

(Tg − Tg0) ÷ (Tg∞ − Tg0) = λα ÷ (1 − (1 − λ)α)

Each instrument measures something else and infers α from a calibration. DSC integrates what is left to react; FTIR watches the isocyanate band shrink against a reference that does not; the glass transition climbs as the network tightens, and DiBenedetto turns it back into a conversion.

Three routes to one number is not redundancy, it is the test. They rest on different physics and fail differently, so when they agree the number is probably right, and when they diverge the pattern of divergence says which one to distrust. That is what this page is for: enter what the instruments reported, and see all three side by side along with what the stoichiometry says is even possible.

Stoichiometry sets the ceiling

Before any measurement means anything, the formulation decides how far α can go. Isocyanate conversion is capped by whatever it has to react with. Run the isocyanate in excess and the hydroxyl runs out first, which caps α at 1/r where r is the ratio of isocyanate to hydroxyl equivalents. At index 105 that ceiling is 0.952, so a specification demanding 95 % NCO conversion is asking the formulation to go essentially to its limit, and a specification demanding 98 % is asking for something arithmetically impossible. That is worth checking before anyone blames the oven.

Water belongs in that arithmetic, and it counts twice. Water consumes one isocyanate to give a carbamic acid, which loses CO2 to leave an amine, and that amine consumes a second isocyanate to give a urea. So each mole of water removes two equivalents of NCO, and it does it while generating gas. A polyol at 200 ppm water is not dry: in the example below those 200 ppm shift the effective index by more than two points, which is larger than most people's weighing error. This page adds 2 × mol H2O to the hydroxyl equivalents before computing anything.

r = eqNCO ÷ (eqOH + 2 × mol H2O)
  |  
  index = 100r
  |  
  αmax = min(1, 1/r)

The gel point follows from the same equivalents. For a mixture of functionalities it is αgel = 1/√(r (fw−1)(gw−1)), with the functionalities averaged over groups rather than molecules, because a triol offers three chances to enter the network and a diol two. Water enters this as a difunctional hydroxyl component, which is one more reason wet polyol changes the answer.

The formulation

Components

One per line: name, role (OH, NCO or - for anything unreactive), mass in g, equivalent weight in g/eq, functionality, water in ppm. Anything after a # is ignored.

Density (g/cm3)
  
  Only used to turn moles of elastic strand into a concentration.

Target conversion
  
  The conversion the cure has to reach to pass.

Calibration and measurements

Each route needs its own two-point calibration: the value at zero conversion and, for the Tg route, the value at full cure. Run an uncured specimen and a fully cured one and these come straight off those two traces.

Calibration

ΔH0, uncured exotherm (J/g)

(ANCO/Aref) at t = 0

Tg0, uncured (°C)

Tg∞, fully cured (°C)

DiBenedetto λ
  
  Roughly ΔCp∞/ΔCp0. Fit it if you have a Tg at a conversion you trust.

What the instruments reported

One per line: time in hours, cure temperature in °C, technique (DSC, FTIR, DMA or TMA), value. DSC takes residual exotherm in J/g, FTIR the band ratio, DMA and TMA a Tg in °C. Repeat a line to enter a replicate.

Kinetics and time to target

Urethane formation is second order, one isocyanate and one hydroxyl per bond. Integrating that for an arbitrary ratio gives a straight line through the origin:

ln[(1 − rα) ÷ (1 − α)] = kapp(1 − r)t
  which at r = 1 becomes  
  α ÷ (1 − α) = kappt

kapp is k[OH]0 lumped together so it comes out per hour, which is the form worth quoting because it is what sets the cure schedule. Fitting several temperatures gives the activation energy from ln k = ln A − Ea/RT, and with Ea in hand the cure time at any other temperature follows.

The network at that conversion

Conversion on its own does not tell you whether a part is usable; the network does. Past the gel point, the same equivalents and functionalities that gave αgel also give the concentration of elastically effective strands by the Miller–Macosko recursive method, counting a junction only when at least three of its arms reach the infinite network. Two attached arms makes a chain extender and fewer makes a dangling end, and neither carries stress. The rubbery modulus follows as E′ = 3νeRT.

Where each method goes wrong

DSC drifts low when the reaction is nearly over. At 95 % conversion the residual exotherm is 5 % of a figure that was never large, and the baseline under a broad shallow peak is a judgement call worth several percent of α. Worse, the residual scan itself cures the sample as it heats, so a slow scan on a nearly cured specimen reports less heat than a fast one. If DSC reads systematically below the other routes above about α = 0.9, suspect the baseline before you suspect the chemistry.

  FTIR is undone by what else absorbs near 2270 cm−1. The window is usually clean, but a carbodiimide from an overheated cure absorbs at 2130, a nitrile filler absorbs at 2240, and a CO2 bubble from the water side absorbs at 2340 with a band shape that leaks into a wide integration. Narrow the integration limits and state them. The internal reference has its own trap: aliphatic C–H near 2900 is the right choice only if nothing in the formulation changes there, which rules it out when an aliphatic plasticiser is migrating.

  The Tg route is only as good as λ. DiBenedetto is an interpolation with one shape parameter, and λ is usually taken as ΔCp∞/ΔCp0 from the same two calibration runs. If Tg∞ was measured on a specimen that was not actually fully cured, every α from this route is biased high, and nothing in the fit will tell you. The route is also insensitive where it matters least and most sensitive where the curve is steep: near full cure, a 1 °C error in Tg is worth far less conversion than the same error at half cure.

  Vitrification stops the reaction without stopping the clock. When Tg climbs past the cure temperature the material goes glassy and the rate falls off a cliff, because the reaction becomes diffusion controlled rather than chemically controlled. The second-order fit on this page knows nothing about that, so it will keep predicting conversion the sample cannot reach at that temperature. If the measured points fall progressively below the fitted curve at long times, vitrification is the first thing to suspect, and the fix is a post-cure above the final Tg, not more time.

  One rate constant is doing several jobs. The fit lumps the hydroxyl and water reactions into a single k, and they do not have the same rate or the same activation energy. With a dry polyol that is a small error; at a few hundred ppm it starts to matter, and a catalyst that favours one over the other makes it worse. Primary and secondary hydroxyls differ too, which is why a polyol blend rarely gives as clean a line as a single polyol.

A worked example

The values loaded above are a polyether triol of 1000 g/eq at 200 ppm water, cured with a difunctional isocyanate of 125 g/eq. Those 200 ppm are 1.11 × 10−4 mol of water against 0.01000 eq of hydroxyl, and because each mole takes two isocyanates they add 2.22 × 10−4 to the effective hydroxyl equivalents – enough to move the index from 100.0 down to 97.8. The gel point lands at α = 0.719 and, because the isocyanate is now the deficient group, αmax is 1.

The DSC, FTIR and Tg columns agree to within a few parts per thousand, which is what synthetic data looks like and what real data does not; see the spread column for what your own numbers do. The rate constant comes out near 0.30 h−1 at 60 °C and 0.54 h−1 at 70 °C, for an activation energy of about 56 kJ/mol, which is the usual range for a tin-catalysed urethane. Those two together say the cure reaches 95 % in about 53 hours at 60 °C and about 29 hours at 70 °C – the familiar result that ten degrees roughly halves a cure.

Now change the isocyanate mass from 1.250 to 1.342 g, leaving every measurement exactly as it was. The index goes to 105.0 and αmax falls to 0.9521, so the 0.95 target now sits a thousandth below the ceiling. More tellingly, the fit degrades: R2 at 60 °C drops from 1.0000 to 0.9154, and the activation energy falls from 55.9 to 42.8 kJ/mol. Nothing about the measurements changed – only the stoichiometry they are being interpreted against.

That degradation is the useful part. The second-order form only straightens out when r is right, so a cure plot that curves is often telling you the index is not what you think it is, and a wet polyol or a mis-weighed isocyanate is a likelier explanation than exotic kinetics. Check the stoichiometry before blaming the oven.

Related tools

Polyurethane calculator. The other half of the problem: equivalent weights, prepolymer %NCO and chain extension, for designing the formulation this page then watches cure.

  Network formation. The same Miller–Macosko recursion with sol fraction and a gel-point sweep, for any mixture of functionalities rather than one cure.

  Crosslink density. Mc measured from swelling or the rubbery plateau, to check the network this page predicts against the one you actually made.

  Thermal analysis. What a DSC trace is telling you, including how to place a baseline under a broad cure exotherm.

  Step-growth polymerisation. Carothers, the gel point from a single formula, and why stoichiometry dominates everything in a condensation.

Second-order kinetics with one lumped rate constant and mean-field network theory with no intramolecular reaction. It says how a cure should behave, not how a particular batch did.

File: mechanisms.html
Polymerization Mechanisms: PolyTechniques

Polymerization Mechanisms

  How ATRP, RAFT, ROMP, FRP, polyurethanes & emulsion polymerization actually build a chain

The common thread

ATRP, RAFT, and FRP all propagate through a free radical chain end (shown in red below), the same reactive, indiscriminate species in all three. What separates a controlled radical polymerization (ATRP, RAFT) from an uncontrolled one (FRP) is entirely about what happens to that radical between monomer additions: ATRP and RAFT both add a reversible step that keeps most chains "parked" in an unreactive, dormant form (shown in blue) most of the time, so they grow in small, evenly shared increments instead of a few chains racing to completion while others never even start. ROMP is the odd one out mechanistically: it never forms a free radical at all, and gets its living character from a metal (shown in green) that stays covalently bonded to the growing chain end throughout.

ATRP: Atom Transfer Radical Polymerization

  A dormant alkyl halide chain end is reversibly activated by a transition metal/ligand complex, which abstracts the halogen to briefly generate a radical chain end.

Pn–X + Mtn/L
  
  kact
  ⇌
  kdeact
  
  Pn• + X–Mtn+1/L

(activation/deactivation equilibrium)

Pn• + Monomer
  
  kp
  →
  
  Pn+1•

(propagation)

Pn• + Pm•
  
  kt
  →
  
  dead chains

(termination, minor pathway)

This is "controlled" because the equilibrium sits heavily toward the dormant Pn–X side (kact ≪ kdeact), so the instantaneous concentration of radicals in solution is kept very low at all times. Since termination is second order in radical concentration but propagation is only first order, suppressing [Pn•] suppresses termination much more than it slows chain growth. Nearly every chain survives, grows a little bit at a time, and ends up close to the same length.

What holds the equilibrium in that useful place is the persistent radical effect, which explains both the control and the main failure mode. The two radicals in the system are not equivalent: the propagating radical is transient and can terminate, while the X–Cu(II)/L deactivator is persistent and cannot terminate with itself. Every termination event therefore consumes two propagating radicals and leaves behind an equivalent of deactivator, so Cu(II) irreversibly accumulates. Since the rate depends on the ratio of activator to deactivator, Rp = kpKATRP[M][Pn–X] × [CuI/L] / [X–CuII/L], that buildup pushes the equilibrium further toward dormant and self-limits further termination. The system is self-correcting.

That same ratio is why you cannot fix the cost and purification problem by simply using less copper. Classical ATRP runs at roughly 1000 to 10,000 ppm of catalyst versus monomer. Drop the total catalyst far below the alkyl halide concentration and the persistent radical effect converts nearly all of your activator into deactivator, at which point the reaction stalls outright. ARGET/ICAR/SARA/eATRP and photoATRP solve it properly: a reducing agent (tin(II), ascorbic acid), a radical initiator like AIBN, a zerovalent metal, an electric current, or light continuously converts the accumulated Cu(II) back to Cu(I). Preserving the ratio rather than the absolute amount takes practical copper loadings from roughly stoichiometric with initiator down to parts per million versus monomer, and it limits catalyst-induced side reactions with the propagating chains, which otherwise cap the achievable molecular weight. That regeneration also confers useful oxygen tolerance, since the regeneration chemistry consumes small amounts of oxidized catalyst along with the oxygen that caused it.

Two practical numbers follow from this. First, well-defined ATRP tops out around 150,000 to 200,000 g/mol; above that, normal bimolecular termination becomes significant (worst at high conversion) and control is lost. Second, for ATRP block copolymers, stop the first block at roughly 90 to 95% conversion rather than 100%: as the monomer runs out the rate falls, termination is no longer suppressed, and it eats the halide chain ends you need to grow the second block.

RAFT: Reversible Addition Fragmentation chain Transfer

  A thiocarbonylthio compound (the RAFT agent) shuttles the radical "identity" rapidly between all growing chains via degenerate chain transfer, rather than suppressing the total radical population the way ATRP does.

Initiator
  →
  2 I•
  
  + M
  →
  
  P1•

(initiation)

Pn• + M
  →
  Pn+1•

(propagation / chain growth)

Pn• + S=C(Z)–S–R
  ⇌
  [Pn–S–C•(Z)–S–R]
  ⇌
  Pn–S–C(Z)=S + R•

(RAFT initial equilibrium)

R• + M
  →
  P1•

(reinitiation)

Pn• + S=C(Z)–S–Pm
  ⇌
  [Pn–S–C•(Z)–S–Pm]
  ⇌
  Pn–S–C(Z)=S + Pm•

(RAFT main equilibrium)

Pn• + Pm•
  →
  Dn+m  or  Dn + Dm

(termination, minor pathway)

Unlike ATRP, RAFT doesn't lower the total radical concentration below a normal FRP level. Termination still happens at roughly the same rate it would without the RAFT agent; it's just a small loss relative to the much larger population of chains cycling through the main equilibrium. Some RAFT systems, notably the dithiobenzoates, are an exception and do show real rate retardation: the intermediate adduct radical [Pn–S–C•(Z)–S–Pm] can couple with a propagating radical or fragment only slowly, which is also why clean stars and other complex architectures are hard to build by RAFT. Every active chain adds a monomer, then quickly gets "capped" back to a dormant thiocarbonylthio terminated chain while a different chain takes its turn as the radical, so on average, all chains grow in lockstep even though only one is actively propagating at any instant. The Z group tunes the RAFT agent's reactivity for a given monomer class; the R group becomes the initial leaving and reinitiating fragment and ends up as the other chain end. The radicals don't even have to come from a thermal azo initiator; the next section shows the photochemical route.

PET-RAFT: Photoinduced Electron Transfer RAFT

  The RAFT equilibrium doesn't care where its radicals come from. In PET-RAFT, a visible light photocatalyst (a metal polypyridyl complex, a porphyrin, or an organic dye such as eosin Y at parts per million versus monomer) replaces the thermal initiator entirely: the photoexcited catalyst transfers an electron to the thiocarbonylthio compound, which fragments to release the propagating radical directly from the dormant chain end.

PC
  
  hν
  →
  
  PC*

(photoexcitation to a long lived excited state)

PC* + Pn–S–C(Z)=S
  →
  PC•+ + [Pn–S–C(Z)–S]•−

(photoinduced electron transfer)

[Pn–S–C(Z)–S]•−
  →
  Pn• + [S=C(Z)–S]−

(fragmentation releases the chain end radical)

Pn• + M
  →
  Pn+1•

(propagation)

Pn• + [S=C(Z)–S]− + PC•+
  →
  Pn–S–C(Z)=S + PC

(deactivation restores the chain end and regenerates the catalyst)

Pn• + S=C(Z)–S–Pm
  ⇌
  Pn–S–C(Z)=S + Pm•

(degenerate RAFT transfer continues exactly as in thermal RAFT)

That has practical consequences. Activation only happens while the light is on, so chain growth can be paused and resumed at will; that on/off temporal control is unique to the photochemical methods. The whole polymerization runs at room temperature. And because there is no azo initiator, there are essentially no initiator derived chains: every chain starts and ends on the CTA, which is why PET-RAFT gives such high end group fidelity for block extension. With an added tertiary amine such as triethylamine, eosin Y systems even tolerate residual oxygen through a reductive quenching cycle, allowing polymerization without rigorous degassing. Catalyst choice sets the working wavelength: eosin Y and fluorescein respond to green or blue light, Ru(bpy)₃²⁺ and fac-Ir(ppy)₃ to blue, and porphyrins such as ZnTPP reach into the red. The calculator's RAFT tab has a PET-RAFT mode that doses the photocatalyst in ppm for you.

Key reference: Xu, Shanmugam, Duong, and Boyer, Polym. Chem. 2015, 6, 5615 to 5624 (organo-photocatalysts including eosin Y and fluorescein at 10 to 100 ppm for PET-RAFT of methacrylates, including oxygen tolerant operation with triethylamine).

ROMP: Ring Opening Metathesis Polymerization

  No radicals here at all. ROMP runs on metal carbene chemistry (the Chauvin mechanism): a metal alkylidene reacts with a strained cyclic olefin through a [2+2]/retro[2+2] cycloaddition sequence, opening the ring and handing the reactive carbene off to the new chain end.

[M]=CHR + monomer (ring)
  ⇌
  metallacyclobutane

(initiation, [2+2] cycloaddition)

metallacyclobutane
  →
  [M]=CH–(chain)–CH=CHR

(ring opening, retro[2+2])

[M]=CH–(chain) + monomer
  →
  [M]=CH–(longer chain)

(propagation, repeats per monomer)

[M]=CH–(chain) + CH2=CH–OEt
  →
  (chain)–CH=CH–OEt + [M]=CHOEt

(termination, deliberate end capping)

bonds that break
  kept → new M=C and C=C

Simplified metallacyclobutane intermediate: the four membered ring that forms and immediately opens on every cycle. When it opens, one metal–carbon bond and the carbon–carbon bond across from it break; the metal keeps its other carbon as the regenerated carbene (M=C) and the remaining two carbons become the new backbone alkene (C=C), so the metal never leaves the chain.

Because the metal never leaves the chain end between cycles, ROMP is "living" in the same practical sense as ATRP/RAFT (predictable Mₙ, low dispersity, chain extension possible) but for a completely different mechanistic reason. There's no dormant/active equilibrium to manage, just a metal that keeps finding the next ring to open. Leaving the reaction to run too long without quenching risks secondary metathesis (chain scission/backbiting) rather than radical termination. The driving force is the relief of ring strain in the monomer, which is why highly strained rings like norbornene polymerize so readily and so fast; very large, essentially unstrained macrocycles can still be polymerized, but there the driving force is entropic instead. The flip side is cyclohexene: a nearly strain-free six-membered ring, it gives only very-low-MW oligomers and is effectively unpolymerizable by ROMP, a concrete reminder that ring strain, not the metathesis chemistry itself, is the thermodynamic driver. The practical limit on ROMP is catalyst death, which is the main termination pathway. It bites hardest exactly where you would want living behavior most: as each block nears full conversion the reaction becomes monomer starved, the polymerization slows, and the longer the active catalyst sits there the more of it decomposes. That is why ROMP diblocks are routine while clean tri-, tetra-, and higher multiblocks are genuinely difficult, and it is a good argument for not chasing the last few percent of conversion on an early block. A closely related technique, ADMET (acyclic diene metathesis), uses the same metal carbene chemistry but builds chains from linear diene monomers with loss of ethylene instead of opening a ring. Unlike ROMP, though, ADMET is a step-growth polymerization (the same class as the polyurethanes further down this page), not a chain reaction, so high molecular weight only shows up at very high conversion. It isn't one of this calculator's tabs, but it's worth knowing it's a mechanistic cousin of ROMP.

Free Radical Polymerization (FRP)

  The baseline case: a radical is generated once and propagates until it dies. There's no reversible step holding chains back, which is exactly why FRP isn't a controlled/living technique.

Initiator
  
  kd
  →
  
  2 I•

(initiator decomposition)

I• + M
  
  ki
  →
  
  P1•

(chain initiation)

Pn• + M
  
  kp
  →
  
  Pn+1•

(propagation)

Pn• + Pm•
  
  ktc
  →
  
  Dn+m

(termination by combination)

Pn• + Pm•
  
  ktd
  →
  
  Dn + Dm

(termination by disproportionation)

There's no dormant state and no equilibrium bringing a chain back once it's a radical. Each chain simply propagates at rate kp[M] until it terminates (or transfers), which typically happens in well under a second. Because initiator decomposition (kd) is slow and continuous, new chains keep starting throughout the whole reaction while earlier chains have already terminated, so the population is a statistical mix of chain lengths (kinetic chain length set by kp, kt, and the steady state radical concentration) rather than the narrow distribution set by the feed ratio that you get from ATRP/RAFT/ROMP. This is exactly why the calculator's FRP tab treats Mₙ as a simplified estimate rather than a precise design target.

Polyurethane Formation

  This one has nothing in common with the four mechanisms above. There's no radical and no metal carbene, just a step-growth polyaddition: a nucleophile (an alcohol oxygen lone pair) attacks the electrophilic carbon of an isocyanate, and every new bond simply stitches two existing molecules together. It's addition chemistry, but the growing "chain" is built entirely from these individual addition steps between separate molecules rather than a chain end adding one monomer at a time. No small molecule is released, so strictly this is a polyaddition, yet polyurethanes are conventionally grouped with the condensation/step polymers because the urethane linkage (–NH–CO–O–) is structurally kin to the ester (–CO–O–) and amide (–NH–CO–) linkages.

R–OH + O=C=N–R′
  →
  R–O–C(=O)–NH–R′

(urethane formation, nucleophilic addition)

HO–R″–OH + n OCN–R′–NCO
  →
  [O–R″–O–C(=O)–NH–R′–NH–C(=O)]n

(step-growth polyaddition, repeats)

polyol (−OH), soft segment
  diisocyanate (−NCO), hard segment
  chain extender

The calculator's Step 1 caps a polyol (soft segment) with excess diisocyanate; Step 2 chain extends the leftover isocyanate ends, building the hard segment shown here between two diisocyanate units.

There's no chain end propagating through hundreds of monomer additions the way there is above. Instead, molecular weight builds through step growth: any two molecules with a free OH and a free NCO can react, at any point in the reaction, so early on the mixture is mostly short oligomers, and high molecular weight only shows up once conversion is very high. This is exactly why the calculator's polyurethane tab is built around a two step recipe instead of a target Mn and DP: cap a polyol with excess diisocyanate first (Step 1), so the free NCO ends are known and controlled, then react that prepolymer against a measured amount of chain extender (Step 2) to build the final hard segment length deliberately, rather than leaving stoichiometry to chance.

Emulsion Polymerization

  This isn't a different chain-growth chemistry from FRP above. Once a chain is growing inside a particle, propagation and termination happen exactly the same way they do in bulk. What's different is where and how each chain gets started: the initiator is water soluble and generates radicals in the aqueous phase, not inside the monomer itself, and those radicals have to find and enter a surfactant micelle before a particle even exists.

S2O82−
  
  kd
  →
  
  2 SO4•−

(aqueous phase initiator decomposition)

SO4•− + micelle (monomer swollen)
  →
  nucleated particle, P1•

(particle nucleation, Smith-Ewart Interval I)

Pn• + monomer (from droplet, via water)
  →
  Pn+1•

(propagation inside the particle, same as FRP)

surfactant (head + tail)
  initiator
  monomer
  polymer

The numbers trace the sequence. Surfactant (head toward the water, tail toward the oil) assembles into a monomer-swollen micelle (1); a water-phase radical enters and nucleates it (2); the particle then grows (3) as more monomer keeps diffusing in from the large droplet reservoir. Only a small fraction of micelles ever capture a radical, so far fewer particles form than there were micelles (only about 0.1% of them, typically 1016 to 1018 particles per liter); the rest give up their surfactant to stabilize the growing particles.

That snapshot is a single instant. Run the same reaction from 0 to 100% conversion and it passes through three distinct regimes, the Smith-Ewart intervals, and the particle count set during the first, short one is what locks in everything after it.

rate of polymerization
  particle number

Interval I is nucleation: radicals are still finding micelles, so the particle number climbs and the rate climbs with it. It is the shortest interval (typically 2–15% conversion) and ends once the surfactant has all been absorbed onto particles and the micelles run out. Interval II starts once that particle number is locked in: monomer droplets still exist as a reservoir, feeding the particles through the water, so the rate holds roughly steady (or creeps up if the gel effect kicks in). Interval III begins the moment the droplets are exhausted; the particle number stays the same, but with no reservoir left the monomer concentration inside each particle falls, and the rate falls with it.

That's why the particle count from Interval I is the whole game: everything measured afterward (rate, final molecular weight, particle size) is downstream of a number that was fixed early and never revisited.

Because nucleation is essentially over once the micelles run out, the particle count set during that short window determines the final particle size for the rest of the reaction: the same total polymer volume divided among however many particles got started. That's the whole basis for the calculator's emulsion tab, which estimates that particle count from the surfactant and initiator charge (Smith-Ewart theory) and then reports the final diameter from a simple mass balance. Everything downstream of nucleation (propagation, transfer, termination) is ordinary free radical chemistry; the physics of getting a chain started is the only genuinely new mechanism here. This micellar picture holds when surfactant is well above its CMC; for styrene and MMA it accounts for over 99% of the particles. Below the CMC, or for more water-soluble monomers, a second route takes over: homogeneous nucleation, where oligomers growing in the water phase eventually become insoluble, precipitate, and pick up surfactant to become particles in their own right.

The same pieces, at speed

Every mechanism above turns on the same handful of roles: something that starts a chain, something that adds to it, something that ends it, and something that hands it on. Build a Polymer Chain is those roles as an arcade game. You collect monomer to grow, avoid the inhibitor, and a chain transfer agent ends your chain and starts a new one, which is the one rule in it that is also the one idea behind controlled radical polymerization.

Simplified schematic mechanisms for teaching purposes. Consult the primary literature for full kinetic and stereochemical detail.

File: methacrylate-polymers.html
Methacrylate polymers: PolyTechniques

Methacrylate polymers

  One extra methyl group on the backbone, and the whole family turns rigid

About this family

  A methacrylate is an acrylate carrying a methyl group on the substituted backbone carbon: –CH2–C(CH3)(CO2R)–. That one substituent is responsible for most of what the family is used for. It sits directly on the chain, and a backbone carbon bearing both a methyl and an ester cannot rotate past its neighbours without a large energy penalty, so the chain is stiff and the glass transition is high.

  Poly(methyl methacrylate) is the reference point at 105 °C: hard, glass-clear, weatherable, and rigid enough to be sold as a sheet glazing material. The acrylate with the identical ester, poly(methyl acrylate), is a soft solid at 10 °C. Nothing distinguishes them but that methyl.

What sets the properties

  The ester series behaves the way it does in the acrylates, just displaced upward. Poly(methyl methacrylate) at 105 °C falls to poly(ethyl methacrylate) at 65 °C, and continues down through the butyl and hexyl esters into the rubbery range. Ring-containing esters push the other way by adding their own stiffness – poly(cyclohexyl methacrylate) recovers to about 92 °C. Polar esters raise Tg through interchain attraction rather than sterics: poly(2-hydroxyethyl methacrylate) sits at 55 °C dry despite a flexible two-carbon ester, and poly(methacrylic acid) reaches 185 °C dry because every repeat unit can hydrogen-bond to its neighbour.

  The same crowding that raises Tg also makes methacrylates unusual at high temperature. A methacrylate propagating radical is tertiary and comparatively stabilised, which lowers the propagation rate relative to an acrylate and largely suppresses the backbiting that broadens acrylate distributions – helpful for controlled polymerisation, and part of why methacrylates were among the first monomers polymerised well by ATRP and RAFT. It also lowers the ceiling temperature. Heated far enough, poly(methyl methacrylate) unzips cleanly back to monomer rather than charring, which is the basis of the depolymerisation route used to recycle acrylic sheet.

All 106 in the library

  Sorted by parent name, ignoring the leading "poly" and any locants – so poly(2-hydroxyethyl methacrylate) files under H. 98 of the 106 carry a note, and every one is searchable by drawn structure on the structure search page. 14 have a CAS registry number for the polymer; most specialty polymers have never been assigned one, and the number you find in a catalogue is usually the monomer's, which is why the field is blank rather than borrowed here.

  A B C D E F G H I L M N O P S T U V

A

Poly(2-(acetoacetoxy)ethyl methacrylate)

  PAAEM · from 2-(acetoacetoxy)ethyl methacrylate

  The beta-ketoester side group chelates metal ions and condenses with amines to enamines at room temperature, which is how ambient-cure latex coatings crosslink without an oven or an isocyanate.

Poly(1-adamantyl methacrylate)

  PAdMA · from 1-adamantyl methacrylate

  The adamantyl cage is rigid, transparent and unusually resistant to plasma etching, which is why adamantyl methacrylates are a standard component of 193 nm photoresist terpolymers.

Poly(allyl methacrylate)

  PAMA · from allyl methacrylate

  A monomer with two very different double bonds: the methacrylate polymerises far faster than the allyl group, so the first stage gives a soluble polymer with pendant allyls that can be crosslinked afterwards.

Poly(2-aminoethyl methacrylate)

  PAEMA · from 2-aminoethyl methacrylate

  A primary-amine methacrylate, usually handled as the hydrochloride salt because the free base attacks its own ester. The pendant primary amines make it strongly cationic and readily conjugatable.

Poly(2-azidoethyl methacrylate)

  from 2-azidoethyl methacrylate

  Carries the other half of the click pair. The azide is stable to radical polymerisation but decomposes on heating, so these polymers are handled and stored cold.

B

Poly(behenyl methacrylate)

  PBeMA, poly(docosyl methacrylate) · from behenyl methacrylate

  A twenty-two carbon side chain, long enough that side-chain crystallinity dominates entirely and the melting point reaches about 55 C. Polymers like this are used as wax crystal modifiers in diesel: the side chains co-crystallise with the paraffins that would otherwise form a gel, keeping the fuel flowing in cold weather.

Poly(benzyl methacrylate)

  PBzMA · CAS 25085-83-0 · from benzyl methacrylate

Poly(2-bromoethyl methacrylate)

  from 2-bromoethyl methacrylate

  A precursor polymer: the pendant primary bromide is displaced by azide, amine or thiolate to give side groups that could not survive the polymerisation directly.

Poly(2-(2-bromoisobutyryloxy)ethyl methacrylate)

  PBIEM · from 2-(2-bromoisobutyryloxy)ethyl methacrylate

  An inimer: every repeat unit carries an ATRP initiating site. Polymerised first and then grown from, it gives molecular bottlebrushes with one side chain per backbone unit.

Poly(4-bromophenyl methacrylate)

  from 4-bromophenyl methacrylate

  The bromine gives a high refractive index and strong X-ray contrast, which is why brominated aryl methacrylates appear in optical and radiopaque formulations.

Poly(butyl methacrylate)

  PBMA · CAS 9003-63-8 · from butyl methacrylate

Poly(sec-butyl methacrylate)

  from sec-butyl methacrylate

  The branch sits on the carbon next to the ester oxygen, which is the position that most restricts ester rotation - so this sits above the n-butyl and isobutyl isomers in Tg.

Poly(tert-butyl methacrylate)

  PtBMA · CAS 25189-00-8 · from tert-butyl methacrylate

Poly(2-(tert-butylamino)ethyl methacrylate)

  PTBAEMA · from 2-(tert-butylamino)ethyl methacrylate

  A hindered secondary amine methacrylate. The bulk around the nitrogen lowers its basicity relative to the dialkylamino esters and makes the polymer antimicrobial rather than simply cationic.

Poly(4-tert-butylcyclohexyl methacrylate)

  from 4-tert-butylcyclohexyl methacrylate

  The tert-butyl group locks the cyclohexane ring into one chair, so the ester presents a fixed bulky face. Sold as cis/trans mixtures whose ratio shifts Tg by several degrees.

Poly(2-tert-butylphenyl methacrylate)

  from 2-tert-butylphenyl methacrylate

  A bulky ortho substituent that hinders ester rotation and slows the hydrolysis that limits the aryl methacrylates, at the cost of a much lower propagation rate.

C

Poly(carboxybetaine methacrylate)

  PCBMA, polycarboxybetaine, poly(carboxybetaine) · from carboxybetaine methacrylate

  The other major zwitterionic antifouling polymer, with a carboxylate rather than a sulfonate paired to the quaternary ammonium. The shorter, harder anion binds water more tightly, which gives slightly better resistance to protein adsorption than the sulfobetaine; and unlike it, the carboxylate offers a handle for coupling a ligand, so a surface can be non-fouling and still specific.

Poly(cetyl methacrylate)

  poly(hexadecyl methacrylate) · from cetyl methacrylate

  The C16 comb methacrylate. Side-chain crystallinity dominates its thermal behaviour, and the melting point tracks the alkyl length far more closely than anything about the backbone.

Poly(3-chloro-2-hydroxypropyl methacrylate)

  from 3-chloro-2-hydroxypropyl methacrylate

  The ring-opened form of glycidyl methacrylate. It carries both a hydroxyl and a displaceable chloride, and closes back to the epoxide on treatment with base.

Poly(2-chloroethyl methacrylate)

  from 2-chloroethyl methacrylate

  The chloride is a slower leaving group than the bromide, which makes this the more storage-stable of the two haloethyl methacrylates.

Poly(4-chlorophenyl methacrylate)

  from 4-chlorophenyl methacrylate

  Ring chlorination raises both refractive index and Tg over poly(phenyl methacrylate); the halogen also makes the ester more susceptible to hydrolysis.

Poly(2-cyanoethyl methacrylate)

  from 2-cyanoethyl methacrylate

  A high-dielectric methacrylate. The nitrile dipole raises permittivity sharply, which puts these polymers in capacitor films and in electrolyte binders.

Poly(cyclohexyl methacrylate)

  PCHMA · CAS 25768-50-7 · from Cyclohexyl methacrylate · Tg ~92 °C

Poly(cyclooctyl methacrylate)

  from cyclooctyl methacrylate

  The larger cycloaliphatic ester; the eight-membered ring is conformationally loose enough that it stiffens the polymer less than the compact cyclohexyl ester does.

Poly(cyclopentyl methacrylate)

  from cyclopentyl methacrylate

  A cycloaliphatic ester that raises Tg over the open-chain C5 isomers without the aromatic absorbance of the phenyl esters - useful in optical formulations.

D

Poly(decyl methacrylate)

  PDMA (decyl), poly(n-decyl methacrylate) · from decyl methacrylate

  The methacrylate at which the falling glass transition reaches its minimum and begins to reverse - beyond about ten to twelve carbons the side chains start to associate and crystallise, so adding more raises the transition again. It marks the turning point of the whole comb-polymer trend.

Poly(2-(diethylamino)ethyl methacrylate)

  PDEAEMA, poly(diethylaminoethyl methacrylate) · from 2-(diethylamino)ethyl methacrylate

  The diethyl relative of the standard cationic methacrylate, and about a pH unit less basic for it - which puts its transition from soluble polycation to insoluble neutral polymer near pH 7.3, right at the edge of physiological. That makes it the sharper pH switch of the pair, used where a carrier must collapse or open over a very small pH change.

Poly(2-(diisopropylamino)ethyl methacrylate)

  PDPAEMA · from 2-(diisopropylamino)ethyl methacrylate

  Its side-chain pKa near 6.2 sits just below physiological pH, so the polymer switches from soluble to insoluble across the endosomal pH range - the basis of a large family of pH-responsive drug carriers.

Poly(dimethyl itaconate)

  PDMI, poly(dimethyl itaconate) · from dimethyl itaconate

  Itaconic acid comes from fermenting sugar with Aspergillus, so this is a bio-based route to a methacrylate-like polymer with no petrochemical monomer. The extra methylene between backbone and second ester makes the chain unusually stiff for an acrylic, with a glass transition near 90 C, and itaconate esters are the leading candidate to displace methyl methacrylate on renewable grounds.

Poly(2-(dimethylamino)ethyl methacrylate)

  PDMAEMA · CAS 25154-86-3 · from 2-(dimethylamino)ethyl methacrylate

Poly(3-(dimethylamino)propyl methacrylate)

  from 3-(dimethylamino)propyl methacrylate

  One methylene longer than the far more common 2-(dimethylamino)ethyl methacrylate, which puts the amine further from the ester and slows the base-catalysed hydrolysis that limits DMAEMA storage.

Poly(dimethylaminopropyl methacrylamide)

  PDMAPMA, poly(N-(3-dimethylaminopropyl)methacrylamide), DMAPMA · from N-(3-dimethylaminopropyl)methacrylamide

  A tertiary amine on a methacrylamide rather than a methacrylate backbone, which matters because the amide will not hydrolyse the way the corresponding aminoethyl methacrylate does - a cationic polymer that stays cationic in water for years. It is used in hair conditioners and as a flocculant, and quaternises readily if a permanent charge is wanted.

Poly(2,6-dimethylphenyl methacrylate)

  from 2,6-dimethylphenyl methacrylate

  Both ortho positions are blocked, so the ring is held nearly perpendicular to the ester. That fixed twist gives one of the highest glass transitions among the alkyl-substituted aryl methacrylates.

E

Poly(2-ethoxyethyl methacrylate)

  from 2-ethoxyethyl methacrylate

  An ether-containing methacrylate whose flexible side chain gives low Tg and good adhesion to polar substrates.

Poly(ethyl methacrylate)

  PEMA · CAS 9003-42-3 · from Ethyl methacrylate · Tg 65 °C

Poly(ethylene glycol dimethacrylate) network

  PEGDMA network, PEGDA network, poly(ethylene glycol diacrylate) · from ethylene glycol dimethacrylate

  The workhorse photocrosslinkable hydrogel: a PEG chain capped at both ends with a methacrylate, cured in seconds by light into a mesh whose pore size is set by the length of the PEG between crosslinks. That single tunable dimension is why it is the default scaffold for encapsulating cells and the base resin for most stereolithographic bioprinting. A network, so undrawn.

Poly(2-ethylhexyl methacrylate)

  PEHMA, poly(2-ethylhexyl methacrylate) · CAS 25719-51-1 · from 2-ethylhexyl methacrylate

  A methacrylate with a branched eight-carbon ester, which puts the glass transition around -10 C - soft where PMMA is hard, from the side group alone. The branch is what does it: a linear octyl ester of the same mass packs better and sits higher. Used where an acrylic needs to stay flexible, in pressure-sensitive adhesives and as the soft phase of acrylic block copolymers.

F

Poly(4-fluorophenyl methacrylate)

  from 4-fluorophenyl methacrylate

  A singly fluorinated aryl ester. One fluorine is enough to make the ring an activated leaving group towards strong nucleophiles while leaving the polymer far less costly than the pentafluorophenyl version.

Poly(furfuryl methacrylate)

  PFMA, poly(furfuryl methacrylate) · from furfuryl methacrylate

  A methacrylate whose ester comes from furfural, which is made from corn cobs and bagasse rather than from oil. The furan ring is also a diene, so the polymer undergoes Diels-Alder addition with maleimides - and the adduct comes apart again on heating, which is the basis of self-healing and reworkable networks built from it.

G

Poly(geranyl methacrylate)

  poly(geraniol methacrylate), PGerMA, geraniol methacrylate polymer · from geranyl methacrylate (geraniol methacrylate)

  A bio-based methacrylate: the methacrylate ester of the terpene alcohol geraniol. The pendant geranyl group keeps its two C=C double bonds (2,6-diene), which remain available for post-polymerization crosslinking. Studied for greener coatings and binders. Monomer C14H22O2, ~222.3 g/mol.

Poly(glycerol monomethacrylate)

  PGMA (glycerol), poly(glycerol monomethacrylate) · from glycerol monomethacrylate

  Two hydroxyls per repeat instead of the hydroxyethyl methacrylate's one, which makes it far more hydrophilic - water-soluble rather than merely swellable - and doubles the attachment points. It is the standard hydrophilic stabiliser block in aqueous polymerisation-induced self-assembly, where the growing hydrophobic block drives the particles out of solution as they form.

Poly(glycidyl methacrylate)

  PGMA · CAS 25067-05-4 · from glycidyl methacrylate

H

Poly(1H,1H,5H-octafluoropentyl methacrylate)

  from 1H,1H,5H-octafluoropentyl methacrylate

  The terminal C-H distinguishes this from a fully perfluorinated ester: it keeps the side chains from packing into the crystalline bilayers that make the long perfluoroalkyl acrylates waxy.

Poly(heptyl methacrylate)

  PHpMA, poly(n-heptyl methacrylate) · from heptyl methacrylate

  The seven-carbon term, sitting just past the middle of the n-alkyl methacrylate series where the glass transition is still falling and side-chain crystallisation has not yet begun. Together with the pentyl, hexyl and decyl members it maps the minimum of that curve.

Poly(2,2,3,4,4,4-hexafluorobutyl methacrylate)

  from 2,2,3,4,4,4-hexafluorobutyl methacrylate

  A partially fluorinated methacrylate with a low refractive index and low surface energy, used in optical fibre cladding and in fluorinated block copolymers where a fully perfluorinated side chain would crystallise.

Poly(hexafluoroisopropyl methacrylate)

  PHFIPMA, poly(1,1,1,3,3,3-hexafluoroisopropyl methacrylate) · from hexafluoroisopropyl methacrylate

  Six fluorines on the ester alcohol drop the refractive index to about 1.38, below any hydrocarbon polymer, which is what makes it a cladding for plastic optical fibre - light stays in the core because the sheath bends it less. The same fluorines make the neighbouring alcohol unusually acidic once the ester is cleaved, which is why the group also appears in photoresists.

Poly(hexyl methacrylate)

  PHMA, poly(n-hexyl methacrylate) · from hexyl methacrylate

  A middle term in the n-alkyl methacrylate series, where the glass transition falls steadily from PMMA's 105 C as the ester lengthens - internal plasticisation, the side chain diluting the backbone's own interactions. The trend reverses past about twelve carbons once the side chains begin to crystallise among themselves.

Poly(4-hydroxybutyl methacrylate)

  from 4-hydroxybutyl methacrylate

  The methacrylate version of the long-spacer hydroxy monomer, used to introduce crosslinkable hydroxyls into acrylic resins for isocyanate cure.

Poly(2-hydroxyethyl methacrylate)

  PHEMA · CAS 25249-16-5 · from 2-Hydroxyethyl methacrylate · Tg 55 °C

  Common hydrogel-forming polymer (contact lenses) once hydrated.

Poly(2-hydroxyethyl methacrylate-co-methyl methacrylate)

  HEMA-MMA copolymer, poly(HEMA-co-MMA) · from 2-hydroxyethyl methacrylate + methyl methacrylate

  The chemistry of a soft contact lens, where the ratio sets water content directly: pure HEMA gives about 38 percent water and a lens too fragile to handle in the thinnest sections, and adding the more hydrophobic methacrylate trades water for strength. Every hydrogel lens material is a point on that trade. Not drawn: the ratio is the specification.

Poly(4-hydroxyphenyl methacrylate)

  from 4-hydroxyphenyl methacrylate

  A phenol-bearing methacrylate. The hydroxyl is both a hydrogen-bond donor and a site for post-polymerisation esterification, and it makes the polymer soluble in aqueous base.

Poly(hydroxypropyl methacrylate)

  PHPMA, poly(2-hydroxypropyl methacrylate) · from 2-hydroxypropyl methacrylate

  The hydroxyethyl hydrogel monomer with one more carbon, which is enough to change its behaviour: the extra methyl makes the polymer hydrophobic enough to be water-insoluble while still swelling, and it shows a lower critical solution temperature the hydroxyethyl version does not. Widely used as the drug-carrying block of HPMA copolymer conjugates.

I

Poly(isoamyl methacrylate)

  poly(isopentyl methacrylate) · from isoamyl methacrylate

  The C5 branched ester, used where a slightly softer film than poly(butyl methacrylate) is wanted without going to the long-chain grades.

Poly(isobornyl methacrylate)

  PIBOMA, poly(isobornyl methacrylate), IBOMA · from isobornyl methacrylate

  A methacrylate with a rigid bicyclic cage where the ester alkyl usually is, which pushes the glass transition to about 180 C - some 70 degrees above PMMA - without any aromatic ring. The camphene it comes from is a turpentine derivative, so it is the rare case of a bio-based monomer that raises rather than lowers the service temperature.

Poly(isobutyl methacrylate)

  PiBMA, poly(isobutyl methacrylate) · from isobutyl methacrylate

  The branched isomer of poly(butyl methacrylate), and about 30 C higher in glass transition because the branch resists the rotation that a straight butyl chain allows freely. The two are a clean demonstration that side-chain shape, not just length, sets where a polymer softens.

Poly(2-isocyanatoethyl methacrylate)

  PIEM · from 2-isocyanatoethyl methacrylate

  Carries an isocyanate through a radical polymerisation, giving a polymer that couples to alcohols, amines and thiols without a coupling agent. It has to be kept rigorously dry - water converts the pendant NCO to an amine, which then crosslinks the chain it came from.

Poly(isodecyl methacrylate)

  PIDMA, poly(isodecyl methacrylate), IDMA · from isodecyl methacrylate

  A long-tail methacrylate whose side chain is branched enough not to crystallise, so it stays a soft rubber down to about -60 C. Comb polymers of this kind are the backbone of viscosity index improvers in motor oil: the side chains stay collapsed in cold oil and extend as it warms, offsetting the thinning that would otherwise occur.

Poly(isopropyl methacrylate)

  PiPMA · from isopropyl methacrylate

  Branching the same three carbons raises Tg well above the n-propyl isomer: a compact branched ester cannot pack into the chain the way a flexible n-propyl one can, so it stiffens rather than plasticises.

L

Poly(lauryl methacrylate)

  PLMA, poly(dodecyl methacrylate) · CAS 25719-52-2 · from lauryl methacrylate

  A methacrylate with a twelve-carbon tail, which makes it soluble in hydrocarbons and useless in water - the opposite of most of the family. That oil solubility is the point: it is the stabilising block of dispersion polymerisations run in alkanes and the backbone of viscosity index improvers for engine oil, where the coil expands as the oil thins with temperature and offsets the drop in viscosity.

M

Poly(m-tolyl methacrylate)

  poly(3-methylphenyl methacrylate) · from m-tolyl methacrylate

  The meta isomer sits between the ortho and para members: enough asymmetry to disrupt packing, not enough steric crowding to lock the ring.

Poly(methacrylamide)

  PMAAm, poly(methacrylamide) · from methacrylamide

  Polyacrylamide with an alpha-methyl, which raises the glass transition far above the parent and makes the polymer stiffer and more hydrolytically stable. It is the amide term in the acrylate/methacrylate/acrylamide/methacrylamide grid that gets used to separate the effect of the backbone methyl from the effect of the side group.

Poly(methacrylic acid)

  PMAA · CAS 25087-26-7 · from Methacrylic acid · Tg 185 °C (dry)

Poly(2-(methacryloyloxy)ethyl trimethylammonium chloride)

  PMETAC, poly(METAC) · from 2-(methacryloyloxy)ethyl trimethylammonium chloride

  A permanently charged polycation - the quaternary ammonium does not titrate, so the charge density is the same at any pH. Used in antimicrobial coatings, in flocculants and as the grafted brush that gives surfaces a strong, pH-independent surface charge. The chloride counter-ion is not drawn.

Poly(2-methacryloyloxyethyl phosphorylcholine)

  PMPC, poly(MPC), phosphorylcholine polymer · from 2-methacryloyloxyethyl phosphorylcholine

  A polymer that copies the outside of a cell membrane. The phosphorylcholine head group is the one presented by phosphatidylcholine on the outer leaflet, and a surface covered in it is very poorly recognised by proteins - so PMPC coatings resist fouling and clotting better than PEG does, and hold water so tightly that they lubricate. It is the coating on some hip implants and contact lenses. Zwitterionic rather than charged overall, which is why it does not attract counter-ions the way a polyelectrolyte does.

Poly(2-(2-methoxyethoxy)ethyl methacrylate)

  PMEO2MA · from 2-(2-methoxyethoxy)ethyl methacrylate

  The two-unit oligoethylene glycol methacrylate. Its aqueous LCST sits near 26 C, and copolymerising it with longer OEG methacrylates tunes the cloud point continuously - the non-acrylamide alternative to poly(N-isopropylacrylamide).

Poly(2-methoxyethyl methacrylate)

  PMEMA · CAS 27987-32-2 · from 2-Methoxyethyl methacrylate

  An ether oxygen two carbons out along the side chain. That single oxygen makes the polymer take up water without dissolving, and the closely related poly(2-methoxyethyl acrylate) is used as a blood-contacting coating for exactly that reason - it holds an intermediate, loosely bound water layer rather than binding water tightly or repelling it.

Poly(4-methoxyphenyl methacrylate)

  from 4-methoxyphenyl methacrylate

  An electron-rich aryl ester. The methoxy group raises the refractive index and shifts the absorption edge, which is what these substituted phenyl methacrylates are made for.

Methyl methacrylate butadiene styrene

  MBS, MBS impact modifier · from methyl methacrylate + styrene grafted onto polybutadiene

  A core-shell impact modifier whose shell is chosen to match the refractive index of the matrix it toughens - which is why rigid PVC and polycarbonate can be made impact-resistant and remain transparent. Without that index match the rubber particles would scatter light and the part would be translucent. Not drawn: a core-shell particle, not a chain.

Poly(methyl methacrylate)

  PMMA, acrylic glass, Plexiglass · CAS 9011-14-7 · from Methyl methacrylate · Tg 105 °C

  Commercial PMMA is atactic and amorphous (Tg only); the 220 °C melting point in Odian's Table 1-3 refers to the crystalline stereoregular form.

Poly(2-(methylthio)ethyl methacrylate)

  from 2-(methylthio)ethyl methacrylate

  A thioether methacrylate. Sulfur raises the refractive index more per atom than oxygen does, and the thioether oxidises to a sulfoxide, which turns a hydrophobic polymer hydrophilic - the basis of oxidation-responsive carriers.

Poly(myristyl methacrylate)

  poly(tetradecyl methacrylate) · from myristyl methacrylate

  A comb polymer whose C14 side chains crystallise like a paraffin wax. Grades in this range are used to modify the wax crystal habit in fuels and lubricating oils.

N

Poly(1-naphthyl methacrylate)

  from 1-naphthyl methacrylate

  The 1-substituted naphthyl ester is more crowded than the 2-isomer already in this library, which raises Tg and changes the excimer emission the naphthyl polymers are studied for.

Poly(2-naphthyl methacrylate)

  P2NMA, poly(2-naphthyl methacrylate) · from 2-naphthyl methacrylate

  A methacrylate carrying a fused aromatic, giving a refractive index near 1.62 - high for an acrylic - and a fluorescent label built into every repeat unit. Naphthalene forms excimers when two rings stack, so the ratio of monomer to excimer emission reports directly on how tightly the chain is coiled, which is why this polymer turns up in conformational studies rather than in products.

Poly(neopentyl methacrylate)

  from neopentyl methacrylate

  A quaternary carbon two bonds from the ester oxygen. The tert-butyl cap cannot rotate its way out of the chain's path, so the polymer is stiffer than any linear C5 ester.

Poly(nonyl methacrylate)

  from nonyl methacrylate

  Near the minimum of the Tg-versus-side-chain-length curve for n-alkyl methacrylates, where the side chains are long enough to plasticise fully but still too short to crystallise.

O

Poly(octyl methacrylate)

  POMA · from octyl methacrylate

  Deep into the soft end of the n-alkyl methacrylate series - a tacky, low-Tg polymer used as a comonomer to soften harder methacrylate films.

Poly(oligo(ethylene glycol) methyl ether methacrylate)

  POEGMA, POEGMEMA, PEGMA brush, oligo(ethylene glycol) methacrylate brush, PEG methacrylate brush · CAS 25736-86-1 · from oligo(ethylene glycol) methyl ether methacrylate

  The bottlebrush most people actually use, and the one that needs no special chemistry to make. The monomer is sold ready-made as a methacrylate carrying a short methyl-capped PEG tail, so an ordinary radical polymerisation of it gives a brush directly - no macromonomer synthesis, no metathesis catalyst. Grafting density is perfect by construction because every repeat is a macromonomer. Short tails (n of about 4 to 9) give a comb rather than a true brush, and the transition is gradual, which is why the same material gets called both. Sold as OEGMA300 and OEGMA500 after the tail's nominal mass; the CAS is for the monomer, since the polymer is defined by whichever tail length was bought. Widely used as a non-fouling, PEG-like coating where the polyether has to stay attached to something.

P

Poly(pentafluorobenzyl methacrylate)

  from pentafluorobenzyl methacrylate

  The methylene spacer makes this a stable ester rather than the activated one that pentafluorophenyl methacrylate is, so the fluorinated ring stays on the chain instead of being displaced by amines.

Poly(pentafluorophenyl methacrylate)

  PPFPMA · from pentafluorophenyl methacrylate

  An activated ester polymer. The pentafluorophenoxide is a good leaving group, so the whole chain can be converted to amides by simply stirring it with an amine - the standard route to a library of methacrylamides from one parent polymer.

Poly(2,2,3,3,3-pentafluoropropyl methacrylate)

  from 2,2,3,3,3-pentafluoropropyl methacrylate

  A low-surface-energy methacrylate used in optical cladding and release coatings; the fluorine content drops the refractive index well below that of PMMA.

Poly(pentyl methacrylate)

  PPeMA, poly(n-amyl methacrylate) · from pentyl methacrylate

  The five-carbon term of the n-alkyl methacrylate series, filling the gap between butyl and hexyl in the steady fall of glass transition with ester length. The series exists in the library precisely so the trend can be read off rather than asserted.

Poly(perfluorooctylethyl methacrylate)

  from 2-(perfluorooctyl)ethyl methacrylate

  The methacrylate counterpart of the acrylate already in this library. Side chains this long crystallise into a smectic bilayer that presents only CF3 groups at the surface, which is what gives these polymers their very low surface energy - and what makes the effect disappear above the side-chain melting point.

Poly(2-phenoxyethyl methacrylate)

  poly(PhOEMA) · from 2-phenoxyethyl methacrylate

  An aromatic ether ester with a high refractive index and good adhesion to polar substrates. The ether oxygen between the ring and the backbone gives it far more chain mobility than poly(phenyl methacrylate) at a similar aromatic content.

Poly(phenyl methacrylate)

  PPhMA, poly(phenyl methacrylate) · from phenyl methacrylate

  An aryl ester rather than an alkyl one, which stiffens the side chain and lifts the glass transition to about 110 C while raising the refractive index well above PMMA's. Aromatic methacrylates are how an acrylic is given the index needed for optical adhesives and high-index lenses without leaving the family.

Poly(2-phenylethyl methacrylate)

  from 2-phenylethyl methacrylate

  A two-carbon spacer between backbone and ring gives a high refractive index with more chain mobility than benzyl or phenyl methacrylate.

Poly(propargyl methacrylate)

  from propargyl methacrylate

  A clickable methacrylate. The pendant terminal alkyne survives radical polymerisation and is then available for copper-catalysed azide-alkyne cycloaddition.

Poly(propyl methacrylate)

  PPMA · from propyl methacrylate

  The C3 member of the n-alkyl methacrylate series, between poly(ethyl methacrylate) and poly(butyl methacrylate). Each added methylene in the ester group pushes the side chains apart and drops Tg - the standard demonstration of internal plasticisation.

S

Poly(stearyl methacrylate)

  PSMA, poly(octadecyl methacrylate) · from stearyl methacrylate

  The far end of the n-alkyl methacrylate series, where the eighteen-carbon side chains pack into their own crystalline domains and melt near 35 C independently of the backbone. Comb polymers like this are the active ingredient in pour-point depressants: the side chains co-crystallise with the wax in a fuel and stop it forming a continuous network.

Poly(N-succinimidyl methacrylate)

  poly(NHS methacrylate) · from N-hydroxysuccinimidyl methacrylate

  An activated-ester polymer whose side groups react cleanly with primary amines. Together with the pentafluorophenyl esters it is the standard way to make a set of methacrylamides from a single well-characterised parent chain.

Poly(sulfobetaine methacrylate)

  PSBMA, polysulfobetaine, poly(sulfobetaine methacrylate) · from sulfobetaine methacrylate

  A zwitterion with the two charges on the same side chain, quaternary ammonium and sulfonate a few carbons apart. Because the charges pair with each other rather than with salt, it behaves backwards from an ordinary polyelectrolyte: adding salt breaks the intra-chain pairs and makes it MORE soluble, so it has an upper critical solution temperature and dissolves on heating. Used for antifouling coatings where the hydration layer, not steric repulsion, does the work.

Poly(2-sulfoethyl methacrylate)

  from 2-sulfoethyl methacrylate

  A strong-acid methacrylate. Unlike the carboxylic acid monomers it stays fully ionised at any pH, so the polyelectrolyte behaviour does not change with the buffer.

Poly(3-sulfopropyl methacrylate)

  PSPMA, poly(3-sulfopropyl methacrylate potassium salt), SPMA · from 3-sulfopropyl methacrylate

  A strong polyacid tethered to a methacrylate backbone through a three-carbon spacer, so the charge sits well clear of the chain and stays dissociated at every pH. Grafted from a surface it forms polyelectrolyte brushes with remarkably low friction in water - the hydration layer around each sulfonate is what slides - which is the model system for how cartilage lubricates.

T

Poly(2,2,3,3-tetrafluoropropyl methacrylate)

  from 2,2,3,3-tetrafluoropropyl methacrylate

  A partially fluorinated methacrylate. The low refractive index and surface energy come with a C-H bond at the end of the chain, so it is less inert than the fully fluorinated esters.

Poly(tetrahydrofurfuryl methacrylate)

  PTHFMA · from tetrahydrofurfuryl methacrylate

  A cyclic ether ester used in dental and bone-cement formulations, where its polarity improves wetting of the mineral phase over plain alkyl methacrylates.

Poly(tetrahydrogeranyl methacrylate)

  poly(tetrahydrogeraniol methacrylate), poly(3,7-dimethyloctyl methacrylate), PTHGMA · from tetrahydrogeranyl methacrylate (3,7-dimethyloctyl methacrylate)

  The fully hydrogenated version of poly(geranyl methacrylate): the ester of tetrahydrogeraniol (3,7-dimethyl-1-octanol), so the branched C10 pendant is saturated with no residual C=C. A bio-derived, flexible, hydrophobic side group. Monomer C14H26O2, ~226.4 g/mol.

Poly(2-tetrahydropyranyl methacrylate)

  PTHPMA · from 2-tetrahydropyranyl methacrylate

  An acid-labile protected methacrylic acid. A trace of photogenerated acid cleaves the tetrahydropyranyl ether and the polymer switches from base-insoluble to base-soluble - the chemically amplified resist mechanism that made deep-UV lithography practical.

Poly(o-tolyl methacrylate)

  poly(2-methylphenyl methacrylate) · from o-tolyl methacrylate

  The ortho methyl twists the ring out of plane with the ester, hindering rotation - the classic demonstration that substituent position, not just size, sets Tg in aryl methacrylates.

Poly(p-tolyl methacrylate)

  poly(4-methylphenyl methacrylate) · from p-tolyl methacrylate

  The para methyl adds bulk without breaking ring symmetry, so this packs more regularly than the ortho and meta isomers and has the highest Tg of the three.

Poly(tridecyl methacrylate)

  from tridecyl methacrylate

  Side-chain crystallisation is established by this length, so the useful transition is the side-chain Tm rather than the backbone Tg - the basis of the comb-like polymers used as pour-point depressants.

Poly(3-(triethoxysilyl)propyl methacrylate)

  from 3-(triethoxysilyl)propyl methacrylate

  The triethoxy silane hydrolyses more slowly than the trimethoxy version and releases ethanol rather than methanol, which is why it is preferred where the cure has to be controlled or the by-product matters.

Poly(trifluoroethyl methacrylate)

  PTFEMA, poly(2,2,2-trifluoroethyl methacrylate) · from 2,2,2-trifluoroethyl methacrylate

  A methacrylate carrying a fluorinated ester, which drops the refractive index well below PMMA's while keeping the same processability. That is exactly what a plastic optical fibre cladding needs: a low-index skin on a PMMA core so light totally internally reflects. The fluorine also lowers the surface energy, so it doubles as a low-adhesion coating.

Poly(3-(trimethoxysilyl)propyl methacrylate)

  PTMSPMA · from 3-(trimethoxysilyl)propyl methacrylate

  The adhesion promoter used to bond acrylic resins to glass and silica: the methacrylate copolymerises into the organic phase while the trimethoxysilane hydrolyses and condenses onto the mineral surface.

Poly(trimethylsilyl methacrylate)

  from trimethylsilyl methacrylate

  A protected form of poly(methacrylic acid): the silyl ester hydrolyses readily, so the polymer is made in a form that dissolves in hydrocarbons and is converted to the acid afterwards.

Poly(2-(trimethylsilyloxy)ethyl methacrylate)

  HEMA-TMS polymer · from 2-(trimethylsilyloxy)ethyl methacrylate

  Protected 2-hydroxyethyl methacrylate. The silyl ether keeps the hydroxyl out of the way during anionic or controlled radical polymerisation, then comes off with fluoride or dilute acid to give clean pHEMA.

U

Poly(undecyl methacrylate)

  from undecyl methacrylate

  Long enough that the side chains begin to order among themselves; the C12 lauryl and longer members show a genuine side-chain melting transition rather than a simple Tg.

V

Poly(vinyl methacrylate)

  from vinyl methacrylate

  Two double bonds of very different reactivity on one small monomer: the methacrylate consumes first, leaving pendant vinyl esters that crosslink in a second, slower stage.

Related

Acrylate polymers – the same esters without the α-methyl

  Tg predictor – estimate a copolymer Tg from these homopolymer values

  Thermal analysis – measuring these transitions by DSC and DMA

  The other families: silicones and siloxanes, vinyl polymers, diene elastomers, polyesters, polyamides, polyethers, lactones and other ring-opening polymers, conjugated and high-performance polymers, block copolymers, bottlebrush polymers.

  All polymer families, the hub that indexes every one of them.

Structures and registry numbers are curated by hand and checked in CI; thermal values are typical literature figures for the ordinary form of each polymer, not specifications. Report an error on the contact page.
