Repository: ngpierini/polytechniques

File: network-formation.html
Network Formation and Gel Point: PolyTechniques

Network Formation

  Gel point, sol fraction and elastic strand density for any mixture of functionalities, from the formulation

Past the single gel-point formula

The step-growth calculator gives the Flory–Stockmayer gel point, which answers the question for one functionality at one stoichiometry. Real formulations are rarely that tidy: a triol with a little diol in it, a diisocyanate with a trifunctional impurity, deliberate excess of one component to stop short of gelation, or a chain extender added to soften the network. Each of those changes the answer, and none of them fits the single formula.

The Macosko–Miller recursive method handles all of them with one idea. Stand on a reacted group and look outward: the material beyond is either finite or part of the infinite network. Call the probability that it is finite Pout. Whatever is out there is reached through the monomer on the far side, so Pout can be written in terms of itself:

PAout = (1 − pA) + pA · Σj βj (PBout)gj−1

PBout = (1 − pB) + pB · Σi αi (PAout)fi−1

An unreacted group leads nowhere, which is finite: that is the (1 − p) term. A reacted one leads into a monomer of functionality f, and everything beyond its other f − 1 groups must also be finite. The sums run over the functionalities present, weighted by αi, the fraction of all A groups sitting on monomers of functionality fi. Arbitrary mixtures come for free, because they are just more terms in a sum.

Everything else follows. The gel point is where a solution below 1 first appears, which happens when pApB·E[f−1]·E[g−1] = 1. The sol fraction is the weight of material all of whose arms lead nowhere. And a junction is elastically effective when at least three of its arms reach the infinite network, which turns the same probability into a crosslink density.

Build a network

Components

One per line: name, group type (A or B), functionality, moles, molar mass. Anything after a # is ignored.

Extent of reaction

Conversion of the limiting group
  
  The other group's conversion follows from the stoichiometry: pA·[A] = pB·[B], because every reaction consumes one of each.

Three things that only show up when you can vary the formulation

Excess of one component can stop gelation entirely. A triol cured with a diisocyanate gels at 70.7% conversion when the groups are balanced. Run the isocyanate in excess, or equivalently leave hydroxyl short, and the gel point climbs, because the limiting group cannot reach the conversion the network needs. At a group ratio of exactly 0.5 the gel point lands precisely at full conversion, so below that ratio an A₃ + B₂ system never gels no matter how long you cook it. That is not a numerical curiosity; it is how you formulate a branched prepolymer that stays processable.

A groups ÷ B groups	Conversion of A at the gel point	

1.00 (balanced)	0.7071	

  0.90	0.7454	

  0.80	0.7906	

  0.70	0.8452	

  0.60	0.9129	

  0.50	1.0000 (the limit)	

The sol fraction collapses far faster than the conversion moves. Past the gel point a very small further extent of reaction pulls most of the remaining soluble material into the network. For the balanced triol system, going 1% past the gel point, from conversion 0.707 to 0.714, takes the sol fraction from 1 to 0.89; 5% past it, to 0.55; 20% past it, to 0.07. That steepness is why extraction is such a sensitive test of cure, and why a sample that still gives 10% extractables is not nearly cured, it is barely past gelling.

A junction carries stress only when three or more of its arms lead into the infinite network. With two it is a chain extender and with one a dangling end; all three are part of the gel, and only the first is a crosslink. That is why modulus climbs so much more slowly than gel fraction just past the gel point.

Elastic strands are not the same as crosslinks. A junction only contributes to the modulus if at least three of its arms actually reach the infinite network; one with two attached arms is a chain extender and one with fewer is a dangling end. Near the gel point most junctions fail that test even though the material is technically a gel, which is why modulus rises so much more slowly than gel fraction just past the gel point. The elastic strand density this page reports counts only the junctions that qualify, and the Mc it gives can be compared directly against the value the crosslink density page extracts from swelling or the rubbery plateau. If the formulation predicts a much tighter network than the measurement finds, which is the usual result, the difference is not dangling ends, which the three-arm rule has already removed. It is intramolecular loops, which the theory assumes never form, or a real conversion lower than the one you entered.

What the theory assumes, and where that bites

No intramolecular reaction. Every bond is assumed to join two different molecules. Real systems form loops, especially in dilute conditions and with short flexible spacers, and every loop is a bond that consumed two groups without building network. The gel point therefore arrives later than this page predicts, the more so the more dilute the cure, and simulations put the shift squarely on loop fraction (reviewed by Argun & Statt, ACS Eng. Au 4 (2024) 351–358). For a network cured in bulk, though, loop fractions are small enough that they barely move a modulus prediction: Tsimouri et al. (Macromolecules 57 (2024) 4273–4284) found Miller–Macosko in good agreement with measured moduli for end-linked PDMS despite forbidding loops entirely.

  No entanglements, and for a bulk network that is the bigger omission. This page counts chemical strands. A long precursor chain also traps entanglements that act mechanically as crosslinks, and the same study concludes that the modulus of commonly used end-linked PDMS networks is entanglement-dominated, with good predictions coming only from Miller–Macosko plus an additive entanglement term. So the measured modulus of a bulk network is generally higher than the chemical strand count alone implies, not lower, which is the same thing the crosslink density page means when it says the modulus route returns a lower Mc than swelling.

  Equal and independent reactivity. All groups of one type are assumed identical and unaffected by whether their neighbours have reacted. Substitution effects are real: the second hydroxyl of a diol often differs from the first, and steric hindrance grows as a junction fills. Either one shifts the gel point, in either direction.

  One reaction. Side reactions that consume groups without linking (isocyanate with water, for instance) are not modelled. Subtract them from the functionality or the moles before you start, because the page cannot see them.

  A mean-field count, not a structure. This returns how much network there is, not how it is arranged. Two formulations with the same strand density and very different spatial heterogeneity will behave differently, and nothing here will tell you that.

Related tools

Step-growth and gel point. The single-formula version, and Carothers for the pre-gel molecular weight.

  Crosslink density. Mc measured from swelling or the rubbery plateau, to compare against what the formulation predicts.

  Hydrogel mesh size. The same network counted for a gel swollen in water, where the dilute cure this page warns about is the normal case.

  Polyurethane calculator. Equivalent weights and index for the most common system this applies to.

  Isocyanate cure conversion. The same network counted as a cure actually proceeds, with the conversion measured by DSC, FTIR or Tg rather than assumed.

Mean-field network theory with no intramolecular reaction. It gives an upper bound on how well a formulation can possibly cure, not a prediction of how it will.

File: polyamides.html (part 1 of 2)
Polyamides: PolyTechniques

Polyamides

  Hydrogen bonds across every repeat unit – the nylons, and why they take up water

About this family

  Swap the oxygen of a polyester's ester for an N–H and you have a polyamide, and the properties change out of all proportion to the size of the edit. An ester oxygen accepts hydrogen bonds; an amide N–H both accepts and donates. Every repeat unit can therefore tie itself to the chain alongside it, and a polyamide behaves as though it were lightly crosslinked in a way the corresponding polyester is not. Nylon 6,6 melts at 265 °C where poly(hexamethylene adipate), the polyester with the identical carbon skeleton, is a low-melting wax.

  That interchain bonding is the source of everything the nylons are used for – the melting points, the toughness, the abrasion resistance that puts them in gears and bearings, and the tensile strength that made nylon a fibre before it was a plastic. It is also the source of the one property that has to be designed around, because water hydrogen-bonds too.

What sets the properties

  The numbering encodes the synthesis. A single number – nylon 6, nylon 11, nylon 12 – means an AB monomer, one molecule carrying both an amine and an acid (or the lactam that ring-opens to it), so the chain is built from one feedstock and stoichiometry looks after itself. Two numbers – nylon 6,6, nylon 6,10 – mean an AABB pair, a diamine of the first count condensed with a diacid of the second, where the ratio has to be controlled precisely for the chain to grow. The digits are simply the carbon counts.

  Amide density sets the thermal properties, and diluting it with hydrocarbon lowers everything together. Nylon 6 melts at 220 °C and nylon 6,6 at 265 °C; stretch the diacid and nylon 6,10 falls to 215 °C; go to the long single-monomer nylons and nylon 11 melts at 190 °C and nylon 12 at 178 °C. The glass transitions move far less – they sit in a narrow band from about 41 °C to 57 °C across that whole range – because Tg reflects local backbone mobility while Tm reflects how well the crystal packs.

  The same hydrogen bonds absorb water from the air, and absorbed water sits between chains and plasticises them. A dry nylon 6,6 moulding and the same moulding conditioned to equilibrium in a humid room are measurably different materials: the conditioned one is tougher and less brittle but lower in modulus and dimensionally larger. Nylons are therefore specified conditioned rather than dry, and the long-chain nylons 11 and 12 are chosen where dimensional stability matters precisely because their lower amide density takes up much less water. The aromatic polyamides at the far end of the family – the aramids – hydrogen-bond so effectively between rigid rods that they do not melt at all and have to be spun from solution.

All 112 in the library

  Sorted by parent name, ignoring the leading "poly" and any locants – so poly(2-hydroxyethyl methacrylate) files under H. 110 of the 112 carry a note, and every one is searchable by drawn structure on the structure search page. 10 have a CAS registry number for the polymer; most specialty polymers have never been assigned one, and the number you find in a catalogue is usually the monomer's, which is why the field is blank rather than borrowed here.

  A B C D E F G H I K L M N O P R S T U Z

A

Aggrecan

  aggrecan proteoglycan, cartilage proteoglycan, bottlebrush proteoglycan, CSPG core protein · from core protein bearing chondroitin sulfate and keratan sulfate chains

  The bottlebrush that biology got to first. A protein backbone carries a hundred or so sulfated glycosaminoglycan chains, and many aggrecan molecules in turn attach to a single hyaluronan chain, so cartilage is packed with brushes hanging off brushes. The side chains are densely negatively charged, so they repel each other, hold water under load, and give cartilage its compressive stiffness - the same crowding argument as a synthetic brush, arrived at without a catalyst. Around cells the layer is thick enough to gate access to the surface: adding aggrecan to chondrocytes or mesenchymal stem cells thickened the pericellular matrix about two and a half times, from roughly 7 to 18 micrometres, and the layer sieves nanoparticles by size while trapping positively charged molecules on the sulfate. Chang, McLane and co-workers (Curtis group, Georgia Tech), Biophys. J. 2016.

Poly(amide-imide)

  PAI, Torlon, poly(amide imide) · from trimellitic anhydride chloride + aromatic diamine

  Half polyimide, half aromatic polyamide, and the compromise between them. The imide rings supply the heat resistance, the amide links supply enough chain flexibility that the polymer can actually be melt-processed - which the fully imide polymers cannot. It holds strength to about 275 C and is machined into bearings and valve seats that run hot and dry. Drawn with p-phenylenediamine, the simplest of the aromatic diamines used; commercial grades usually use a bridged one, which lengthens the repeat without changing the argument.

Poly(amidoamine) dendrimer

  PAMAM, PAMAM dendrimer, Starburst dendrimer · from ethylenediamine core + methyl acrylate + ethylenediamine, iterated

  Not a chain but a tree, grown outward one exhaustive reaction at a time so that every molecule in a batch is identical - dispersity essentially one, which no chain polymerisation achieves. Each generation doubles the surface groups, so size, surface charge and the number of attachment points are all set by how many cycles were run. The interior develops cavities that hold guest molecules. Its problem is the surface: the amine-terminated generations are cytotoxic, so they are usually capped. Not drawn: a dendrimer has a core, generations and a surface, not a repeat unit.

Poly(aspartic acid)

  PASP, polyaspartate, poly(aspartic acid) · from aspartic acid (via polysuccinimide)

  The biodegradable answer to poly(acrylic acid), and a rare case of a green substitute that genuinely works: it inhibits scale, disperses pigment and superabsorbs water much as the acrylic does, but hydrolyses to a natural amino acid instead of persisting. Made by heating aspartic acid to polysuccinimide and hydrolysing that, so the chain is a mixture of alpha and beta linkages.

Poly(azomethine)

  polyazomethine, poly(Schiff base), polyimine · from dialdehyde + diamine

  Made by simply mixing a dialdehyde with a diamine and letting water leave - no catalyst, no metal, no purification. The imine bond is also reversible under acid, so these polymers depolymerise cleanly to their monomers and repolymerise, which has made them a favourite scaffold for covalent organic frameworks and self-healing networks.

B

Polybenzimidazole

  PBI, poly(2,2'-m-phenylene-5,5'-bibenzimidazole), Celazole · CAS 32075-68-6 · from 3,3'-diaminobenzidine + isophthalic acid

  The polymer used where nothing else survives: firefighters' and astronauts' suits, and high-temperature fuel cell membranes. Fused imidazole rings give one of the highest glass transitions of any thermoplastic, around 425 C, with no melting point and essentially no flammability. The N-H on the imidazole takes up phosphoric acid, which lets a PBI membrane conduct protons at 160 C without any water present - the property that made high-temperature PEM fuel cells possible.

Poly(benzoxazinone)

  polybenzoxazinone, poly(benzoxazine-2,4-dione) · from aminobenzoic acid derivatives

  A heterocyclic backbone used mainly as a reactive intermediate: the benzoxazinone ring opens with an amine or an alcohol to give an amide or ester with a phenol left over, so it is a way of building a rigid chain and then modifying it at every repeat unit. Undrawn pending a checked structure.

Poly(benzoxazole)

  PBO, Zylon, poly(p-phenylene benzobisoxazole) · from diaminoresorcinol + terephthalic acid

  The strongest organic fibre made, stronger than aramid by roughly half again, spun from a liquid crystalline solution of an essentially rigid rod. Its weakness is well documented and structural: the oxazole ring hydrolyses slowly in humid air under ultraviolet, so fibre strength decays with age - the reason body armour made from it was recalled.

Poly(gamma-benzyl-L-glutamate)

  PBLG, poly(benzyl glutamate) · from gamma-benzyl-L-glutamate N-carboxyanhydride

  The classic synthetic alpha helix, and the first synthetic polymer shown to form a liquid crystalline phase in solution. Esterifying glutamic acid with benzyl alcohol removes the charge, so nothing disrupts the intramolecular hydrogen bonds and the chain holds a rigid helix in organic solvent - effectively a molecular rod whose length is set by the degree of polymerisation. Above a critical concentration the rods align into a cholesteric phase, which made it the model system for testing Onsager and Flory's theories of rigid-rod ordering.

Poly(bisbenzimidazobenzophenanthroline)

  BBL, poly(benzimidazobenzophenanthroline), ladder BBL · from naphthalene tetracarboxylic dianhydride + tetraaminobenzene

  A true ladder polymer - two parallel strands of bonds all the way along, so no single bond breaking can sever the chain. It is one of the few n-type organic semiconductors stable in air indefinitely, and it survives 500 C. Not drawn: the fused ladder repeat is large and its ring fusion pattern is easy to draw wrongly in a way no mass check would catch.

Poly(2-butyl-2-oxazoline)

  PBuOx, poly(2-n-butyl-2-oxazoline) · from 2-butyl-2-oxazoline

  The hydrophobic member of the polyoxazoline set, insoluble in water at any temperature where the methyl and ethyl versions dissolve. It is used as the core-forming block of polyoxazoline micelles, whose unusual capacity for poorly soluble drugs - loadings approaching half the mass of the carrier - is the family's main claim in delivery.

C

Casein

  casein, milk protein, caseinate · from phosphorylated milk proteins (alpha-s1, beta, kappa)

  Four related proteins that assemble into micelles carrying calcium phosphate - nature's way of holding far more calcium in milk than could ever dissolve. Acidifying or adding rennet strips the stabilising kappa fraction and the micelles aggregate, which is cheese. Dried and pressed it was also one of the first commercial plastics, moulded into buttons well before Bakelite. Not drawn: a mixture of proteins with no repeat unit.

Collagen

  collagen, type I collagen, tropocollagen · from Gly-X-Y repeating tripeptide, X often proline

  The most abundant protein in a mammal and the tensile element of skin, tendon and bone. Every third residue is glycine because the triple helix leaves room for nothing larger at that position, and the hydroxyproline that stabilises it requires vitamin C to make - which is why scurvy is a structural disease. Not drawn: a protein with a repeating motif but no fixed repeat unit.

Core-shell bottlebrush

  core-shell brush, block-side-chain bottlebrush, amphiphilic bottlebrush · from backbone grafted with diblock side chains

  A bottlebrush that is layered outward rather than along its length: every side chain is itself a diblock, so the molecule has an inner shell of one polymer and an outer shell of another around a single backbone. Make the inner block hydrophobic and the outer one hydrophilic and each molecule becomes a unimolecular micelle - a carrier that cannot fall apart on dilution the way an ordinary micelle does below its critical concentration, which is the usual reason a drug-loaded micelle fails in the bloodstream. One route couples pre-made polylactide-block-poly(ethylene glycol) side chains onto a poly(gamma-propyl-L-glutamate) backbone by azide-alkyne click chemistry. Compare the Janus bottlebrush, which divides the same two polymers along the molecule instead of around it. Reviewed by Verduzco, Li, Pesek and Stein, Chem. Soc. Rev. 2015, 44, 2405.

Cyanate ester network

  polycyanurate, cyanate ester resin, triazine network · from bisphenol dicyanate

  Three cyanate groups cyclotrimerise into an aromatic triazine ring, so the crosslink itself is a stable aromatic heterocycle rather than a flexible junction. The result has the lowest dielectric loss of any structural thermoset, which is why radomes and high-frequency circuit boards use it, and it absorbs far less water than an epoxy of comparable temperature rating. A network, so no repeat unit is drawn.

Cyanophycin

  multi-L-arginyl-poly(L-aspartic acid), CGP, cyanophycin granule polypeptide · from L-aspartic acid + L-arginine

  A bacterial nitrogen store, and structurally a poly(aspartic acid) backbone with an arginine hung by an amide off every beta-carboxyl. That is a nitrogen-dense arrangement on purpose: five nitrogens per repeat, four of them in the arginine, which is why cyanobacteria use it as a reserve rather than as a structural polymer. It is made by a single enzyme rather than at the ribosome, so it is a genuine polymer with a repeat unit rather than a sequence-defined protein.

D

Poly(depsipeptide)

  polydepsipeptide, poly(ester amide) alpha, PDP · from morpholine-2,5-dione

  Alternating hydroxy acid and amino acid - lactic acid and glycine here - so it is half polyester and half polypeptide in strict alternation. The ester links set the degradation rate while the amino acid side chains provide functional groups, which is a degree of control neither poly(lactide) nor a polypeptide offers on its own.

Polydiketoenamine

  PDK, poly(diketoenamine) · from triketone + diamine

  Designed from the start to be taken apart: the diketoenamine bond that links triketone to diamine hydrolyses in strong acid at room temperature, releasing the monomers cleanly enough to be repolymerised without purification. It is one of the clearest answers yet to chemical recycling, in that the recovered monomer is indifferent to whatever dyes and fillers the original part contained. Left undrawn pending a structure I can check rather than infer.

DNA-grafted polypeptide bottlebrush

  DNA-polypeptide molecular brush, polypeptide bottlebrush, DNA-g-polypeptide · from alkyne-bearing polypeptide backbone, then azide-DNA by click coupling

  A bottlebrush built by grafting-onto, with a polypeptide backbone made by ring-opening polymerisation of an N-carboxyanhydride and DNA strands clicked onto it afterwards. Grafting-onto is the awkward one of the three strategies - the side chains have to find their attachment points against increasing crowding, so density is never guaranteed the way grafting-through guarantees it - but it is the only route when both blocks must be made under conditions the other would not survive, which is the case for a polypeptide and an oligonucleotide. Chen, Li, Liu and Li (Chinese Academy of Sciences and Tsinghua), Macromolecules 2012. Not listed as a copolymer of two library entries: the library has no polypeptide to point at, and naming a stand-in would put a component in the data that is not in the molecule.

E

Elastin

  elastin, tropoelastin · from hydrophobic VPGVG-type repeats, crosslinked by desmosine

  The protein that lets an artery and a lung recoil, and one that stores its elasticity in entropy rather than in bonds. Hydrophobic repeats stay disordered and hydrated; stretching them orders the chains and expels water, and it is the water's entropy driving back that restores the shape. It is crosslinked once during development and essentially never replaced, so the elastin in an adult artery is as old as the person. Not drawn: a crosslinked network with no repeat unit.

epsilon-Poly-L-lysine

  ePL, epsilon-polylysine, poly(epsilon-L-lysine) · from L-lysine (bacterial)

  A natural polylysine made by Streptomyces in which the amide runs through the side-chain epsilon-amine instead of the alpha, leaving the alpha-amine free and the chain cationic along its whole length. That charge lets it disrupt bacterial membranes, and it is approved as a food preservative in several countries - one of very few polycations considered safe to eat.

Poly(ester amide)

  PEA (ester amide), polyesteramide · from diol + diamine + diacid, or amino acid + hydroxy acid

  A backbone carrying both linkages, which is a deliberate compromise: amides supply hydrogen bonding and mechanical strength, esters supply the hydrolysable bonds that let the material degrade. Polyesters degrade but are weak, polyamides are strong but persist; mixing the two gives a degradable polymer with useful mechanics, which is why they appear in resorbable stents and sutures. Not drawn: the sequence and ratio are the design.

Polyetherimide

  PEI (Ultem), Ultem, poly(ether imide) · CAS 61128-46-9 · from bisphenol A dianhydride + m-phenylenediamine

  One repeat is a whole bisphenol A dianhydride residue joined to one m-phenylenediamine residue, which is why it is so large: two phthalimide rings, the two ether oxygens that give the "ether" in the name, the bisphenol A bridge, and a meta-linked benzene. The ether links and the meta substitution are what make it processable at all - a fully para, ether-free polyimide of this kind does not melt below its decomposition point, and Ultem trades a little heat resistance for the ability to be injection moulded.

Poly(2-ethyl-2-oxazoline)-graft chitosan

  chitosan-g-POx, grafted chitosan · from chitosan backbone grafted with poly(2-ethyl-2-oxazoline)

  Chitosan's usefulness is limited by needing acid to dissolve; grafting a water-soluble polyoxazoline from its amines fixes that without removing the amines' charge entirely. The result stays soluble at neutral pH and keeps enough cationic character to bind nucleic acids and stick to mucosa. Not drawn: grafting density varies and the backbone itself has no fixed degree of deacetylation.

F

Fibrin

  fibrin clot, polymerised fibrinogen · from fibrinogen

  The polymer a blood clot is made of, and the fastest structural polymerisation in the body: thrombin clips two short peptides off fibrinogen, exposing knobs that fit holes on the next molecule, and the monomers self-assemble into fibres within seconds. Factor XIII then crosslinks them covalently. Its extraordinary extensibility - fibres stretch several times their length before breaking - comes from protein domains unfolding, not from chain slippage. Undrawn as a protein assembly.

G

Gelatin

  gelatine, denatured collagen, hydrolysed collagen · from collagen (hydrolysed)

  Collagen that has been boiled until its triple helix falls apart. On cooling the chains partly re-form helices and physically crosslink, which is why gelatin sets on cooling and melts near body temperature - a thermoreversible gel with no chemistry involved. That reversibility, plus a sequence cells recognise and adhere to, makes it the default cheap scaffold in tissue engineering. Not drawn: it is a hydrolysed protein with no repeat unit.

Poly(gamma-glutamic acid)

  gamma-PGA, natto gum, poly(g-glutamic acid) · from D/L-glutamic acid (bacterial)

  The sticky, stringy polymer in fermented soybeans, and an oddity among polypeptides: the amide bond runs through the side-chain carboxyl rather than the alpha one, so the free acid hangs off the backbone and no protease that cuts ordinary peptides will touch it. Made by bacteria as a capsule, edible, and a strong water-holder, so it turns up as a moisturiser, a thickener and a flocculant.

Poly(gamma-glutamic acid) crosslinked hydrogel

  gamma-PGA hydrogel, crosslinked polyglutamate · from poly(gamma-glutamic acid), radiation or chemically crosslinked

  The same gamma-linked glutamic acid chain, tied into a network by radiation or by a chemical crosslinker. The repeat unit does not change, and the carboxyl on every unit is still what does the work - it is what makes the network take up many times its own weight in water.

Polyglycine

  poly(glycine), PGly · from glycine N-carboxyanhydride

  The simplest possible polypeptide - a nylon 2 with no side group at all. Having no substituent, the backbone can adopt conformations forbidden to every other residue, which is exactly why glycine appears at the tight turns of real proteins and at every third position in the collagen helix. As a homopolymer it packs into sheets and is insoluble in almost everything, so it is studied rather than used.

H

Poly(hexamethylene adipamide-co-terephthalamide)

  PA 66/6T, nylon 66/6T, semi-aromatic polyamide · from hexamethylenediamine + adipic acid + terephthalic acid

  Nylon with some of the adipic acid replaced by terephthalic, which lifts the melting point above 300 C and holds stiffness far better when hot and wet - the failing that keeps ordinary nylon out of under-bonnet parts. The aromatic content is kept below the level at which the polymer stops melting before it decomposes, which is the constraint the whole semi-aromatic family works inside. Not drawn: it is a random copolyamide and one repeat cannot represent it.

Poly(hexamethylene terephthalamide)

  PA 6T, nylon 6T, poly(hexamethylene terephthalamide) · from hexamethylenediamine + terephthalic acid

  The fully aromatic-diacid nylon, and one that illustrates a hard limit: its melting point is around 370 C, above the temperature at which polyamides begin to decompose, so it cannot be melt-processed at all in pure form. Every commercial semi-aromatic nylon is therefore a copolymer of this with something that lowers the melting point into a workable window.

Poly(hydrazide)

  polyhydrazide, poly(terephthalic hydrazide) · from terephthalic dihydrazide

  Two nitrogens bonded to each other between the carbonyls. It is chiefly a precursor: heating it drives out water and closes each hydrazide into an oxadiazole ring, so a soluble, spinnable polymer can be made into fibre first and converted to an intractable heterocyclic one afterwards. The same trick as the poly(amic acid) route to polyimides.

Poly(hydroxyproline)

  polyhydroxyproline, PHyp, poly(4-hydroxy-L-proline) · from 4-hydroxy-L-proline N-carboxyanhydride

  Proline with a hydroxyl on the ring - the post-translational modification that stabilises collagen's triple helix and requires vitamin C to install. As a homopolymer it is water-soluble where polyproline is marginal, and the hydroxyl gives an attachment point on a backbone that is otherwise chemically inert, which makes it a degradable alternative to PEG with handles.

I

Polyimide (PMDA-ODA)

  PI, Kapton, PMDA-ODA polyimide, poly(pyromellitimide), aromatic polyimide · from pyromellitic dianhydride + 4,4'-oxydianiline

  The film that goes to space and into every flexible circuit. Fully aromatic with imide rings locking the backbone, it keeps its properties from about -270 C to over 400 C and does not melt at all. That intractability is handled by processing the soluble poly(amic acid) precursor first - cast it, then heat to close the imide rings in place - which is why polyimide is bought as a film or a varnish rather than as pellets.

Poly(2-isopropyl-2-oxazoline)

  PiPrOx, PIPOZ, poly(2-isopropyl oxazoline) · from 2-isopropyl-2-oxazoline

  The polyoxazoline that behaves like poly(N-isopropylacrylamide): it dissolves cold and precipitates on heating, with a cloud point near body temperature. The isopropyl group is the same one that makes PNIPAM thermoresponsive, and it does the same job here - enough hydrophobic surface that the entropy of the hydrating water wins above a certain temperature. Unlike PNIPAM it also crystallises slowly from the collapsed state, so a solution held hot can turn irreversibly to a precipitate.

K

Keratin

  keratin, alpha-keratin, hard keratin · from cysteine-rich polypeptide, disulfide crosslinked

  Hair, horn, nail and feather, and a protein whose properties come from a crosslink rather than a sequence. Cysteine residues pair into disulfide bridges that lock coiled-coil helices into a network, and the crosslink density is what separates soft skin keratin from hard hoof. Those same bonds are what a perm breaks and reforms. Not drawn: a crosslinked protein network.

L

Poly(L-arginine)

  polyarginine, PArg, poly(L-arginine) · from L-arginine N-carboxyanhydride (protected)

  The guanidinium side chain stays charged at every physiological pH and forms bidentate hydrogen bonds to sulfates and phosphates on a cell surface - which is why short arginine runs are the active element of cell-penetrating peptides. A polymer of it crosses membranes far more readily than an equally charged polylysine, so charge alone is not the explanation.

Poly(L-cysteine)

  polycysteine, PCys, poly(L-cysteine) · from L-cysteine N-carboxyanhydride (S-protected)

  A thiol on every residue, so the polymer crosslinks itself into disulfides on exposure to air and comes apart again under a reducing agent. That reversibility is the point: a carrier crosslinked this way is stable in blood and falls open in the reducing interior of a cell. The thiol must be protected during polymerisation, which is most of the synthetic difficulty.

Poly(L-glutamic acid)

  PGlu, poly-L-glutamate, polyglutamic acid, poly(glutamic acid) · from L-glutamic acid N-carboxyanhydride

  The polyanionic counterpart to poly(L-lysine), and a textbook helix-coil system: protonate the carboxylates at low pH and the chain folds into an alpha helix, deprotonate them and the charges repel it into a random coil. Degradable by proteases into a natural amino acid, which is why it has carried drugs into clinical trials as a conjugate backbone.

Poly(L-histidine)

  polyhistidine, PHis, poly(L-histidine) · from L-histidine N-carboxyanhydride

  The imidazole side chain has a pKa near 6, which is precisely the pH an endosome falls to - so a carrier built from it is neutral in blood and becomes cationic exactly where it needs to disrupt a membrane and escape. That coincidence of pKa with endosomal pH is why polyhistidine appears in so many delivery systems, and it also binds nickel, which is the basis of the histidine purification tag.

Poly(L-leucine)

  polyleucine, PLeu, poly(L-leucine) · from L-leucine N-carboxyanhydride

  A strongly helix-forming hydrophobic polypeptide - leucine has the highest helical propensity of the common residues - so it is the standard hydrophobic block when a self-assembling polypeptide needs a rigid rod rather than a coil. Also used as a heterogeneous asymmetric catalyst, where the helix itself is the chiral environment.

Poly(L-lysine)

  PLL, poly-L-lysine, polylysine · CAS 25104-18-1 · from L-lysine N-carboxyanhydride

  A polypeptide that is also a polycation: the lysine side-chain amine is protonated at physiological pH, so the chain binds anything negatively charged - DNA, cell membranes, glass slides. That makes it the standard coating for getting cells to adhere to culture surfaces and one of the earliest non-viral gene delivery agents. Made by ring-opening the N-carboxyanhydride, which gives a synthetic polymer with a peptide backbone and therefore something proteases can cut.

Poly(L-proline)

  polyproline, PPro, poly(L-proline) · from L-proline N-carboxyanhydride

  The residue whose side chain loops back to its own nitrogen, so there is no amide hydrogen and the backbone cannot rotate freely. It forms two distinct helices interconvertible by solvent - the polyproline II helix being the same conformation each strand of collagen adopts - and because that helix is rigid and of known rise per residue, oligoproline is used as a molecular ruler for measuring distances in energy-transfer experiments.

Poly(L-tyrosine)

  polytyrosine, PTyr, poly(L-tyrosine) · from L-tyrosine N-carboxyanhydride

  A polypeptide whose phenol side chains crosslink oxidatively into dityrosine - the same bond that stiffens insect resilin and the cuticle of a fertilised sea urchin egg. That makes it the synthetic route to a protein-like network formed without any added crosslinker, and the phenol is also the attachment point for iodination and for tyrosinase-triggered gelation.

Lubricin

  PRG4, proteoglycan 4, superficial zone protein, bottlebrush lubricant glycoprotein · from mucin-like O-glycosylated central domain with binding end domains

  The boundary lubricant of a joint, and a bottlebrush with grips on both ends. A heavily O-glycosylated mucin-like middle section forms the brush - hydrophilic, negatively charged, holding a water layer - while the end domains bind to the cartilage surface, so the molecule self-assembles into a telechelic brush anchored at both ends with the loop standing proud. Two such layers slide over each other without interdigitating, which is exactly the argument made for synthetic polymer brushes as lubricants, and it is why lubricin is copied by mimics for contact lenses, sensors and antifouling coatings. Losing it is associated with cartilage damage after joint injury.

M

Poly(m-phenylene isophthalamide)

  MPIA, Nomex, meta-aramid · CAS 24938-60-1 · from m-Phenylenediamine + isophthaloyl chloride

  Meta-linked aramid; flexible chains give flame-resistant fiber rather than high stiffness.

Poly(m-xylylene adipamide)

  MXD6, PA MXD6, nylon MXD6 · from m-xylylenediamine + adipic acid

  A nylon with an aromatic ring in the diamine, which raises the glass transition to about 85 C and drops the oxygen permeability roughly an order of magnitude below nylon 6's. It is blended or co-injected into PET bottles as a barrier layer for beer and juice, where the ring's stiffness restricts the segmental motion an oxygen molecule needs to diffuse.

Melamine-formaldehyde resin

  melamine resin, MF resin, Formica · from melamine + formaldehyde

  The hard, colourless thermoset on laminate worktops and in unbreakable tableware. Melamine offers six reactive N-H sites, so the network is far denser than a phenolic's and the surface is correspondingly harder and more scratch resistant - and, unlike phenolics, it is not dark, so it takes any colour. Its known failure is slow hydrolysis of the amine linkages in hot water, which releases formaldehyde. Not drawn: a network with no repeat unit.

Poly(2-methyl-2-oxazoline)

  PMeOx, PMOXA, poly(2-methyl oxazoline) · from 2-methyl-2-oxazoline

  The most hydrophilic of the polyoxazolines and the closest in behaviour to PEG, without the polyether backbone that eventually oxidises. Cationic ring-opening of the oxazoline is living, so the chain length is set by the monomer-to-initiator ratio and both ends can be functionalised - the initiator picks one and the terminating nucleophile the other. Its tertiary amide is a structural isomer of a peptide bond but has no N-H, so it cannot hydrogen-bond to itself and stays soluble.

Mucin

  mucin glycoprotein, MUC5AC, MUC2, salivary mucin, bottlebrush glycoprotein · from serine- and threonine-rich protein backbone bearing O-linked glycans

  The other biological bottlebrush, and the reason mucus behaves as it does. Long stretches of the protein backbone are rich in serine and threonine, and each carries an O-linked sugar chain, so the glycosylated regions are brushes while the sparsely glycosylated regions between them stay flexible and can crosslink. The crowded glycans hold water, make the molecule extended and stiff, and give mucus its lubricity and its selectivity as a barrier - a synthetic brush is often justified by pointing at exactly these properties. Studied here as the natural template rather than from any single paper; treat the composition as variable, since mucins differ by tissue and their glycosylation is not a fixed structure.

N

Poly(naphthalene diimide)

  PNDI, poly(naphthalimide), naphthalene diimide polyimide · from naphthalene tetracarboxylic dianhydride + hexamethylenediamine

  Four carbonyls pulling on a naphthalene core make one of the strongest electron acceptors available from cheap starting material, and the reason the naphthalene diimides are the standard n-type unit in printed electronics. The same dianhydride is used to make ordinary high-temperature polyimides, so the unit works as both a structural and an electronic building block.

Neurofilament

  neurofilament sidearm, NF-M, NF-H, neurofilament projection domain · from intermediate filament core protein with unstructured projection domains

  The bottlebrush that fills the inside of an axon. A semiflexible filament core carries long unstructured polypeptide projection domains, heavily phosphorylated and so strongly charged, which stick out and hold neighbouring filaments apart. That spacing is what sets the calibre of an axon and therefore how fast it conducts, so the brush is doing a mechanical job with a direct physiological readout. Like other natural bottlebrushes they form lyotropic ordered phases, which is why synthetic semiflexible-core brushes are studied as models for them. Treat the composition as variable: the projection domains differ between the medium and heavy subunits and their phosphorylation state is not fixed.

Poly(2-nonyl-2-oxazoline)

  PNonOx, poly(2-nonyl-2-oxazoline) · from 2-nonyl-2-oxazoline

  A polyoxazoline with a side chain long enough to crystallise on its own, so the polymer shows a side-chain melting transition independent of the backbone in the same way the comb methacrylates do. It marks the point where the family stops behaving as a polyamide and starts behaving as a wax.

Nylon 10,10

  PA 1010, polyamide 10,10, castor oil nylon · from 1,10-diaminodecane + sebacic acid

  A nylon made almost entirely from castor oil, both monomers deriving from ricinoleic acid, and one of the earliest bio-based engineering plastics - produced in China at scale since the 1960s. The long aliphatic runs make it flexible and nearly indifferent to water, with a melting point around 200 C.

Nylon 10,12

  PA1012, polyamide 10,12 · from 1,10-diaminodecane + dodecanedioic acid

  A long-chain bio-based nylon used where dimensional stability in humid service matters more than stiffness.

Nylon 10,14

  PA1014, polyamide 10,14 · from 1,10-diaminodecane + tetradecanedioic acid

  A long-chain bio-based nylon at the flexible end of the family, used where a polyamide has to survive repeated flexing.

Nylon 10,6

  PA106, polyamide 10,6 · from 1,10-diaminodecane + adipic acid

  Castor-derived diamine with petrochemical adipic acid, a common half-bio-based engineering grade.

Nylon 10T

  PA10T · from 1,10-diaminodecane + terephthalic acid

  A bio-based semi-aromatic nylon, its diamine from castor oil, with the lowest moisture uptake of the aliphatic-aromatic family.

Nylon 11

  PA11, Polyundecanamide, Rilsan · CAS 25035-04-5 · from 11-Aminoundecanoic acid · Tg 46 °C · Tm 190 °C

  Bio-based (castor oil); lower moisture uptake than nylon 6 or 6,6.

Nylon 11,10

  PA1110, polyamide 11,10 · from 1,11-diaminoundecane + sebacic acid

  Both halves from castor oil, making this one of the few fully bio-based engineering polyamides.

Nylon 12

  PA12, Polylaurolactam · CAS 24937-16-4 · from Laurolactam · Tg 41 °C · Tm 178 °C

Nylon 12,12

  PA 1212, polyamide 12,12 · from 1,12-diaminododecane + dodecanedioic acid

  The most dilute common nylon, with twelve carbons on both sides of every amide. Amide density is low enough that it behaves nearly like polyethylene - very low water uptake, good impact strength when cold, and a melting point around 185 C - which is the point when a part must hold its dimensions in wet or cold service.

Nylon 12,6

  PA126, polyamide 12,6 · from 1,12-diaminododecane + adipic acid

  A long diamine with a short diacid, giving a nylon with low water uptake and good impact at low temperature.

Nylon 13

  PA13, polyamide 13 · from 13-aminotridecanoic acid

  A long-chain nylon whose amide groups are far enough apart that it behaves more like a polyethylene with occasional hydrogen bonds - low moisture uptake, good dimensional stability, and a melting point well under nylon 6.

Nylon 4

  PA 4, poly(2-pyrrolidone), polyamide 4 · from 2-pyrrolidone

  The most amide-dense nylon that can practically be made, one amide for every four backbone atoms. That gives it the highest moisture regain of the family - closer to cotton than to nylon 6 - which made it attractive as a comfortable synthetic fibre, but it also degrades near its melting point, so it has never been produced at scale.

Nylon 4,10

  PA410, polyamide 4,10 · from 1,4-diaminobutane + sebacic acid

  A bio-based engineering nylon: the diamine comes from castor oil and so does the sebacic acid, making it one of the few high-performance polyamides that is almost entirely from plants.

Nylon 4,12

  PA412, polyamide 4,12 · from 1,4-diaminobutane + dodecanedioic acid

  A bio-based nylon combining the shortest practical diamine with a long diacid, giving high strength at low moisture uptake.

Nylon 4,6

  PA 46, Stanyl, polyamide 4,6 · from 1,4-diaminobutane + adipic acid

  The highest-melting aliphatic nylon in commercial use, near 295 C. Shortening the diamine from six carbons to four raises the amide density and lets every amide hydrogen bond, so the crystal is unusually perfect and stiffness is retained far closer to the melting point than nylon 6,6 manages - which is why it appears in gears and engine components that run hot.

Nylon 4,8

  PA48, polyamide 4,8 · from 1,4-diaminobutane + suberic acid

  A short-diamine, medium-diacid nylon; the even-even pairing lets the chains hydrogen-bond antiparallel, which is what gives the even nylons their higher melting points.

Nylon 5

  PA 5, polyamide 5, poly(2-piperidinone) · from 5-aminopentanoic acid or 2-piperidinone

  An odd nylon that has become interesting because cadaverine, its diamine relative, is now made by fermentation - putting a bio-based route to a five-carbon polyamide within reach where the petrochemical one never made sense. Odd-numbered nylons cannot hydrogen bond every amide in the crystal, so it melts lower than nylon 6 despite the higher amide density.

Nylon 5,10

  PA510, polyamide 5,10 · from 1,5-diaminopentane + sebacic acid

  Both halves bio-based - lysine-derived diamine, castor-derived diacid - with a lower melting point and better toughness than nylon 5,6.

Nylon 5,6

  PA56, polyamide 5,6 · from 1,5-diaminopentane + adipic acid

  The pentamethylenediamine is made by decarboxylating lysine, which is why this nylon became the practical bio-based answer to nylon 6,6 rather than a curiosity.

Nylon 6

  Polycaprolactam, PA6 · CAS 25038-54-4 · from Caprolactam · Tg 47 °C · Tm 220 °C

  Odian's Table 1-3 gives Tg 40 °C and Tm 223 °C; the figures here are 7 K and 3 K away and are not yet attributed to a source.

Nylon 6,10

  PA610, Polyhexamethylene sebacamide · CAS 9008-66-6 · from Hexamethylenediamine + sebacic acid · Tg 50 °C · Tm 215 °C

Nylon 6,12

  PA 612, polyamide 6,12 · from hexamethylenediamine + dodecanedioic acid

  Nylon 6,6 with a much longer diacid, which dilutes the amides along the chain. Fewer amides means less water absorbed, so it holds its dimensions and stiffness in humid service where nylon 6,6 swells and softens - the reason it is chosen for toothbrush filament, fuel lines and precision mouldings.

Nylon 6,14

  PA614, polyamide 6,14 · from hexamethylenediamine + tetradecanedioic acid

  A long-chain nylon in the range where amide density has fallen far enough that the material machines and absorbs water more like a polyolefin.

Nylon 6,16

  PA616, polyamide 6,16 · from hexamethylenediamine + hexadecanedioic acid

  Among the most dilute of the hydrogen-bonded nylons, and correspondingly the most dimensionally stable in humid service.

Nylon 6,18

  PA618, polyamide 6,18 · from hexamethylenediamine + octadecanedioic acid

  A long-chain nylon: eighteen carbons between amides dilutes the hydrogen bonding to roughly a third of nylon 6,6, which is what gives it the low moisture uptake these grades are bought for.

Nylon 6,36

  PA636, polyamide 6,36 · from hexamethylenediamine + dimer fatty acid
