Repository: ngpierini/polytechniques

File: polyesters.html (part 1 of 3)
Polyesters: PolyTechniques

Polyesters

  An ester in the backbone – rigid enough for a bottle, hydrolysable enough for a dissolving suture

About this family

  A polyester carries the ester group –C(=O)O– in the main chain rather than hanging off it, which is the distinction that separates this family from the acrylates. Put the linkage in the backbone and it stops being a side group that modifies the chain and becomes a structural member of it: every property below follows from what sits between successive esters, and from the fact that the linkage itself can be hydrolysed apart.

  Most of these are made by step-growth – a diol and a diacid (or its ester) condensed with removal of water or a small alcohol. That mechanism has consequences the chain-growth families do not share. High molecular weight arrives only at very high conversion, so stoichiometry has to be near-exact and the condensate has to be stripped continuously; and because the reaction is an equilibrium, it also runs backwards. Wet poly(ethylene terephthalate) melt-processed without drying will hydrolyse in the extruder and come out with a lower molecular weight than it went in with, which is why drying is not an optional step.

What sets the properties

  Backbone rigidity sets the thermal properties, and an aromatic ring is the stiffest thing you can put between two esters. Poly(ethylene terephthalate) has a Tg of 75 °C and melts at 260 °C; replace the benzene with the larger fused naphthalene unit and poly(ethylene naphthalate) rises to 120 °C and 265 °C. Take the ring out entirely and everything collapses: poly(ethylene adipate), an all-aliphatic polyester of the same ester density, has a Tg of −50 °C and melts at 50 °C. That is the whole aromatic–aliphatic divide in the family, and it is why the aromatic polyesters are engineering plastics and fibres while the aliphatic ones are soft segments, adhesives and degradable materials.

  Lengthening the diol softens the chain without changing the chemistry, and does something more useful besides. Poly(butylene terephthalate) sits at 40 °C and 225 °C against PET's 75 and 260 – but the extra flexibility also lets it crystallise far faster, which is why PBT is the injection-moulding grade and PET, which can be quenched to a clear amorphous solid, is the bottle and fibre grade. The same two polymers, differing by two methylene groups, end up in entirely different processes for reasons of crystallisation kinetics rather than of equilibrium properties.

  The ester link is hydrolysable, and that is a feature as often as a liability. It is why the aliphatic polyesters dominate degradable medicine – polylactide, polyglycolide, poly(caprolactone) and their copolymers, whose degradation rate is tuned by the ratio – and why polyester-based polyurethane soft segments fail in humid service where a polyether would survive. Those lactone-derived polyesters are made by ring-opening rather than condensation and so live on the ring-opening page, even though the linkage is identical.

Step growth builds long chains only at the very end. At perfect balance Xn = 1/(1 − p), so 99% of the functional groups must react before the average chain is a hundred monomer units long. An excess of either monomer caps the chains: once the minority groups are used up there is nothing left to join, and Xn stops at (1 + r)/(1 − r) however long the reaction runs. A 1% mismatch in weighing holds the average chain below 199 monomer units, about a hundred diol–diacid repeats; a 5% one, below 39.

  Xn = (1 + r)/(1 + r − 2rp): Carothers, Trans. Faraday Soc. 32 (1936) 39; Odian, Principles of Polymerization, 4th ed., Sec. 2-6. r is the ratio of A to B groups, at most 1, and Xn counts monomer residues.

All 209 in the library

  Sorted by parent name, ignoring the leading "poly" and any locants – so poly(2-hydroxyethyl methacrylate) files under H. 206 of the 209 carry a note, and every one is searchable by drawn structure on the structure search page. 72 have a CAS registry number for the polymer; most specialty polymers have never been assigned one, and the number you find in a catalogue is usually the monomer's, which is why the field is blank rather than borrowed here.

  A B C D E F G H I K L M N O P R S T U X

A

Agarose

  agarose, agar (gelling fraction) · from agarobiose (galactose + 3,6-anhydrogalactose)

  The gel every molecular biology lab runs DNA through. Its disaccharide repeat contains a bridged anhydro sugar that forces a helical twist, and on cooling the helices bundle into fibres that trap water into a gel with pores of a controllable few hundred nanometres - which is exactly the size range that sieves DNA by length. It melts near 85 C and sets near 35 C, a hysteresis wide enough to pour a gel that then stays solid. Not drawn: the repeat is a bridged bicyclic disaccharide whose geometry is the point.

Alginate

  alginic acid, sodium alginate, algin · from mannuronic and guluronic acid

  The seaweed polysaccharide that gels the instant it meets calcium, without heat, solvent or chemistry - which is why it is the default for encapsulating live cells. Calcium ions sit in pockets formed between paired guluronate blocks, the egg-box model, so gel strength depends on how the two uronic acids are arranged along the chain and not merely on how much there is. The drawn repeat is one uronic acid unit; a real chain is a block copolymer of the two epimers.

Alginate lyase-degraded oligoalginate

  oligoalginate, alginate oligosaccharide, AOS · from alginate, enzymatically depolymerised

  Alginate cut by a lyase into short unsaturated fragments, which no longer gel with calcium - the egg-box needs long guluronate blocks - but do something the polymer cannot: they diffuse into a biofilm and disrupt the alginate matrix a Pseudomonas colony builds around itself. That is the basis of using them as an adjunct to antibiotics in cystic fibrosis. Not drawn: a length distribution of a known backbone.

Poly(aluminium chloride)

  PAC, polyaluminium chloride, PACl · from aluminium hydroxychloride

  Pre-hydrolysed aluminium salts that have already condensed into charged polynuclear clusters before they reach the water being treated, so they coagulate over a far wider pH range than alum and leave less residual aluminium behind. Nearly all municipal drinking water passes through this. Undrawn: an inorganic cluster of variable nuclearity.

Poly(beta-amino ester)

  PBAE, poly(b-amino ester) · from diacrylate + primary or secondary amine

  A gene delivery polymer whose appeal is how easily it is varied. A diacrylate and an amine simply add together at mild temperature with no catalyst and no by-product, so hundreds of structures can be made in parallel in a plate and screened - which is how the field found its best performers rather than by design. The tertiary amines in the backbone protonate to bind nucleic acids, and the ester linkages then hydrolyse to release them, so binding and release are separate handles. Not drawn: the point of the class is combinatorial variation, so no single repeat represents it.

Amylopectin

  amylopectin, branched starch · from D-glucose (alpha-1,4 with alpha-1,6 branches)

  The branched majority of starch - about three quarters of it - with an alpha-1,6 branch roughly every twenty-five glucose units. That branching is functional: it packs the molecule into a compact form that can hold enormous mass, and it multiplies the chain ends an enzyme can start from, so a branched store is mobilised far faster than a linear one. It is why amylopectin-rich waxy starches thicken and stay clear while amylose-rich ones set to a gel. Not drawn: the branch points are the structure and a linear repeat cannot show them.

Amylose

  amylose, starch (linear fraction), alpha-1,4-glucan · CAS 9005-82-7 · from D-glucose (alpha-1,4 linked)

  The linear fraction of starch, and cellulose's mirror twin. Same glucose, same 1,4 linkage, but joined alpha rather than beta, so successive rings do not flip - the chain coils into a helix instead of lying flat, cannot pack into sheets, and is digestible and swellable where cellulose is neither. One stereocentre is the whole difference between food and firewood. Not drawn: without stereochemistry its connectivity is identical to cellulose's, so a flat structure would claim the two are the same molecule.

Poly(aryl ether nitrile)

  PEN (nitrile), poly(phthalazinone ether nitrile), PAEN · from bisphenol + 2,6-dichlorobenzonitrile

  An aromatic polyether whose distinguishing group is the nitrile, which is strongly polar and can crosslink on heating. The polarity raises the dielectric constant enough to matter for film capacitors, and the same nitriles can be cured into a network for a thermoset that starts as a processable thermoplastic.

Polyarylate

  PAR, poly(bisphenol A terephthalate-co-isophthalate), Ardel · from bisphenol A + terephthalic and isophthalic acids

  An aromatic polyester from bisphenol A, sitting between polycarbonate and the high-temperature aromatics: transparent like polycarbonate, with a glass transition some 40 C higher and far better ultraviolet stability, because it undergoes a photo-rearrangement that forms a self-protecting surface layer. The mixed iso/terephthalate ratio is what keeps it amorphous and processable. Not drawn: the isomer ratio is the specification.

Poly(arylene ether sulfone) with quaternary ammonium

  QAPSU, anion exchange membrane polymer, quaternised polysulfone · from chloromethylated polysulfone, quaternised

  The anion-conducting counterpart to a proton-exchange membrane, made by chloromethylating an aryl ether sulfone and quaternising it. Its defining problem is chemical rather than mechanical: hydroxide attacks the benzylic quaternary ammonium by Hofmann elimination and substitution, so the membrane loses conductivity over weeks. Most work in the area is about placing the cation where hydroxide cannot easily reach it. Not drawn: substitution is partial.

B

Bacterial cellulose

  nata de coco, microbial cellulose, Acetobacter cellulose · from D-glucose (beta-1,4 linked, bacterially synthesised)

  Chemically this is cellulose - the same beta-1,4-glucan repeat unit, drawn here identically - and the entry exists because the material is not. Grown by Komagataeibacter rather than extracted from a plant, it arrives free of lignin and hemicellulose and as a hydrated ribbon network of much higher crystallinity and purity, which is what the medical and acoustic uses are actually buying. Nothing about that difference lives in the repeat unit.

Bis-MPA polyester dendrimer

  bis-MPA dendrimer, Boltorn, hyperbranched polyester · from 2,2-bis(hydroxymethyl)propionic acid

  A dendritic polyester from a monomer with one acid and two alcohols, which is what makes branching automatic. Unlike the amine dendrimers it is neutral and hydrolysable, so it degrades rather than accumulating - the reason it is preferred where a dendrimer must eventually clear. Sold commercially in the hyperbranched form, made in one pot with a distribution of defects, which is far cheaper than the perfect dendrimer and adequate for most uses.

Poly(bisphenol A carbonate-co-siloxane)

  PC-siloxane, polycarbonate-siloxane copolymer · from bisphenol A + phosgene + siloxane block

  Polycarbonate with siloxane blocks built in to fix its two weaknesses at once: notch sensitivity in the cold, and flammability. The rubbery siloxane phase separates into domains that blunt a crack tip, so impact strength survives well below where plain polycarbonate turns brittle, and the silicon chars rather than feeding a flame. Not drawn: it is a segmented block copolymer whose properties depend on block length, not on a repeat unit.

Poly(1,3-butylene adipate)

  CAS 24937-93-7 · from 1,3-butanediol + adipic acid

  1,3-Butanediol is unsymmetrical - one primary and one secondary hydroxyl - so the repeat unit has a direction and the methyl branches off the backbone. Chains cannot register, and the polyester stays amorphous.

Poly(butylene adipate)

  PBA (polyester), poly(butylene adipate) · CAS 25103-87-1 · from 1,4-butanediol + adipic acid

  A wholly aliphatic polyester, readily attacked by soil enzymes, and the flexible half of the compostable copolyesters. On its own it melts near 60 C and is too weak to use, which is exactly why it is copolymerised with terephthalate; it also serves as the soft block of hydrolysable polyurethanes.

Poly(butylene adipate-co-terephthalate)

  PBAT, Ecoflex, poly(butylene adipate-terephthalate) · from 1,4-butanediol + adipic acid + terephthalic acid

  The flexible half of most compostable plastic film. Aliphatic adipate segments are attacked readily by soil enzymes; aromatic terephthalate segments supply the strength and melt behaviour that a purely aliphatic polyester lacks. The composition is chosen to sit just below the aromatic content at which biodegradation stalls, which is the whole design problem - too little aromatic and the film is too weak to use, too much and it stops composting. Usually blended with polylactide, which is stiff and brittle where this is neither. Not drawn: it is a random copolyester and one repeat unit cannot represent it.

Poly(butylene azelate)

  CAS 30795-57-4 · from 1,4-butanediol + azelaic acid

  Azelaic acid from oleic acid ozonolysis, giving an odd-carbon bio-based polyester that resists crystallising.

Poly(butylene carbonate)

  PBC, poly(butylene carbonate), poly(tetramethylene carbonate) · from 1,4-butanediol + dimethyl carbonate

  An aliphatic polycarbonate, which despite the shared name has nothing structurally in common with the bisphenol A material that windows are made of - no aromatic ring, no rigidity, and it hydrolyses. Short chains of it are the soft segment in the polyurethanes chosen for implants, because a carbonate resists the enzymatic hydrolysis that eventually eats a polyester soft segment.

Poly(butylene furanoate)

  CAS 935872-21-2 · from 1,4-butanediol + 2,5-furandicarboxylic acid

  A furanoate polyester: the furan ring replaces terephthalic acid, and it comes from sugar rather than from xylene. The ring is kinked where a benzene ring is straight, which is why these pack differently and give the barrier properties that make poly(ethylene furanoate) interesting for bottles.

Poly(butylene glutarate)

  CAS 52256-54-9 · from 1,4-butanediol + glutaric acid

  An amorphous aliphatic polyester used as a plasticising soft segment.

Poly(butylene isophthalate)

  CAS 26615-64-5 · from 1,4-butanediol + isophthalic acid

  An amorphous aromatic polyester, used to suppress crystallinity when blended into PBT.

Poly(butylene naphthalate)

  PBN, poly(butylene 2,6-naphthalate) · from 1,4-butanediol + 2,6-naphthalenedicarboxylic acid

  The naphthalate counterpart of PBT, standing to it as PEN stands to PET. The larger fused ring stiffens the chain and raises both transitions, while the butylene glycol keeps crystallisation fast enough for injection moulding - so it fills the gap between an easily moulded polyester and one that survives heat, mainly in automotive connectors.

Poly(butylene phthalate)

  Poly(tetramethylene phthalate) · CAS 26352-63-6 · from 1,4-butanediol + phthalic acid

  Ortho-phthalate links the two esters on adjacent ring carbons, so the chain turns sharply back on itself. Polyesters of it do not crystallise and are the backbone of alkyd and unsaturated polyester resins rather than of mouldings. The diol contributes 4 methylenes between the aromatic units. Lengthening that spacer gives the chain more room to move, which lowers the glass transition and the melting point relative to the shorter-diol members of the same series, and speeds up crystallisation from the melt.

Poly(1,3-butylene sebacate)

  CAS 28606-47-5 · from 1,3-butanediol + sebacic acid

  1,3-Butanediol is unsymmetrical - one primary and one secondary hydroxyl - so the repeat unit has a direction and the methyl branches off the backbone. Chains cannot register, and the polyester stays amorphous. Sebacic acid comes from alkali cleavage of castor-oil ricinoleic acid.

Poly(butylene sebacate)

  PBSe, poly(butylene sebacate), poly(tetramethylene sebacate) · from 1,4-butanediol + sebacic acid

  A long-chain aliphatic polyester whose diacid comes from castor oil, so it is bio-based at the acid end without any fermentation step. The ten-carbon spacing makes it softer and lower melting than poly(butylene succinate), and it is used to plasticise stiffer biodegradable polyesters without adding a migratory small molecule.

Poly(butylene suberate)

  Poly(tetramethylene suberate) · CAS 52256-58-3 · from 1,4-butanediol + suberic acid

  Two esters per 12-atom repeat unit, so the methylene runs dominate, which favours crystallinity and keeps water uptake low. Both residues are even-numbered, the case in which successive chains register properly and the series melts highest.

Poly(butylene succinate)

  PBS · CAS 25777-14-4 · from 1,4-Butanediol + succinic acid · Tg -32 °C · Tm 114 °C

Poly(butylene succinate-co-adipate)

  PBSA, poly(butylene succinate adipate) · from 1,4-butanediol + succinic acid + adipic acid

  Poly(butylene succinate) with adipate units mixed in to spoil its crystallinity on purpose. The parent is too stiff and slow to degrade for a compostable film; the adipate disrupts the lattice, lowering the melting point and speeding up enzymatic attack, so the copolymer composts on a useful timescale while staying flexible. Not drawn: the ratio is the design variable.

Poly(butylene terephthalate)

  PBT · CAS 24968-12-5 · from 1,4-Butanediol + terephthalic acid · Tg 40 °C · Tm 225 °C

C

Polycarbonate (bisphenol A)

  PC, BPA-PC, Lexan, Makrolon · CAS 25037-45-0 · from Bisphenol A + phosgene (or diphenyl carbonate) · Tg 145 °C

  Amorphous; the carbonate linkage makes it a polyester of carbonic acid.

Poly(carbonate urethane)

  PCU, polycarbonate urethane, Bionate · from polycarbonate diol + diisocyanate + chain extender

  The material chosen when a polyurethane must last decades inside a body: the polycarbonate soft segment resists the oxidative attack that cracks polyether urethanes and the enzymatic hydrolysis that eats polyester ones. Pacemaker lead insulation is the demanding case, where a crack means a reoperation. Undrawn: a segmented block copolymer whose behaviour is set by segment lengths, not by one repeat unit.

Carboxymethylcellulose

  CMC, cellulose gum, sodium carboxymethylcellulose, E466 · from cellulose + sodium chloroacetate

  The most widely used cellulose derivative, and the one that turns a neutral polysaccharide into a polyanion. Carboxymethyl groups both prevent crystallisation and add charge, so it dissolves in cold water and its viscosity responds to pH and salt. It thickens ice cream and toothpaste, stops drilling mud losing fluid to the formation, and is the binder holding graphite to a lithium cell's anode. Drawn fully substituted; the degree of substitution is the specification.

Carrageenan

  carrageenan, kappa-carrageenan, E407 · from sulfated galactose disaccharide

  Agarose's sulfated cousin from red seaweed, and sold in three forms distinguished only by how many sulfates sit on the disaccharide. One sulfate gives a firm brittle gel that needs potassium, two give a soft elastic one that needs calcium, three prevent gelation entirely and give a thickener - a clean illustration of charge density controlling assembly. It is what suspends the cocoa in chocolate milk. Not drawn: the sulfation pattern is what distinguishes the types.

Cellulose

  cellulose, alpha-cellulose, cotton linters · CAS 9004-34-6 · from D-glucose (beta-1,4 linked)

  The most abundant organic polymer on the planet, and the reason wood and cotton behave as they do. Glucose rings joined beta-1,4 alternate their orientation along the chain, which lets the chain lie flat and hydrogen-bond to its neighbours in sheets - so cellulose is crystalline, does not melt, and dissolves in almost nothing despite being covered in hydroxyls. Every industrial use is a way around that: derivatise it, dissolve it in something exotic, or regenerate it. The drawn repeat is the glucose unit; note that starch has the same 2D connectivity and differs only in the anomeric configuration.

Cellulose acetate

  CA, acetylated cellulose, cellulose triacetate · from cellulose + acetic anhydride

  The oldest way round cellulose's intractability, and still the largest. Capping the hydroxyls as acetates breaks the hydrogen bonding that makes cellulose insoluble, so the material dissolves and can be spun, cast or moulded - as cigarette filters, photographic film base and reverse-osmosis membranes. The drawn unit is the fully substituted triacetate; commercial grades are partly hydrolysed back, because the degree of substitution is what sets solubility.

Cellulose nanocrystal

  CNC, nanocrystalline cellulose, cellulose nanowhisker · from cellulose (acid-hydrolysed to the crystalline domains)

  The repeat unit is cellulose because a nanocrystal is cellulose: sulfuric acid removes the disordered regions and leaves the crystalline domains behind as rods a few nanometres across. The difference is entirely one of dimension and surface - the hydrolysis leaves anionic sulfate half-esters that keep the rods dispersed - and none of that is visible in one glucose unit.

Cellulose sulfate

  cellulose sulphate, sodium cellulose sulfate · from cellulose + sulfating agent

  Cellulose turned into a strong polyanion, which lets it form a membrane on contact with a polycation - the basis of the capsules used to encapsulate live cells for transplantation, since the shell forms in seconds under physiological conditions with no solvent or heat. The high sulfate density also mimics heparin closely enough to show anticoagulant and antiviral activity. Drawn fully substituted.

Chitin

  chitin, poly(N-acetylglucosamine) · from N-acetyl-D-glucosamine (beta-1,4 linked)

  Cellulose with an acetamide where one hydroxyl should be, and the second most abundant natural polymer - the structural material of insect cuticle, crustacean shell and fungal cell wall. The extra amide adds a hydrogen bond donor and acceptor per ring, so it is even more tightly packed and less soluble than cellulose. Most of what is done with it starts by deacetylating it to chitosan, because chitin itself is so intractable.

Chitosan

  chitosan, deacetylated chitin, poly(D-glucosamine) · CAS 9012-76-4 · from D-glucosamine (beta-1,4 linked)

  Chitin with the acetyl groups removed, which changes everything: the free amine protonates below about pH 6.5, so unlike every other abundant polysaccharide chitosan is a polycation and dissolves in dilute acid. That single property carries most of its uses - it sticks to the negatively charged surfaces of cells and mucosa, complexes DNA, flocculates, and is antimicrobial. Sold by degree of deacetylation rather than as a pure compound, because the reaction never goes to completion.

Chitosan oligosaccharide

  COS, chitooligosaccharide, oligochitosan · from D-glucosamine (short chains)

  Chitosan cut short. The repeat unit is unchanged; what changes is chain length, and with it everything practical - the oligosaccharide is water-soluble at neutral pH where the polymer needs acid, and it is short enough to be absorbed rather than merely act as a bulk material.

Chondroitin sulfate

  CS, chondroitin 4-sulfate, chondroitin sulphate · from glucuronic acid + N-acetylgalactosamine, sulfated

  The glycosaminoglycan that hangs off aggrecan by the hundred to make cartilage's bottlebrush. Each disaccharide carries a carboxylate and at least one sulfate, so the charge density is far higher than hyaluronan's, and it is that charge - drawing water in and resisting its expulsion under load - that lets cartilage carry a joint's weight. Not drawn: the sulfation pattern varies along the chain and between tissues, and picking one would assert a regularity the molecule does not have.

Condensed tannin

  proanthocyanidin, condensed tannins, polyflavonoid · from flavan-3-ol (catechin)

  Flavonoid units linked carbon to carbon, from bark and grape seed and the reason strong tea is astringent - the polymer binds and precipitates salivary proteins. That same protein affinity is what tans hide into leather, and it is now used as a formaldehyde-free wood adhesive. Undrawn: the linkage position varies between units within a single chain.

Curdlan

  curdlan, beta-1,3-glucan · from D-glucose (beta-1,3 linked)

  A bacterial glucan linked beta-1,3 instead of beta-1,4, which coils it into a triple helix rather than laying it flat. Heating a suspension gives two different gels depending on temperature - a reversible one below 60 C, an irreversible one above it - so the same material sets soft or firm according to how it was cooked. The drawn ring is the glucose unit; the 1,3 linkage geometry is not captured by a flat structure.

Curdlan sulfate

  sulfated curdlan, curdlan sulphate · from curdlan + sulfating agent

  A sulfated beta-1,3-glucan, and one of the earlier polysaccharide antivirals - the sulfates mimic the cell-surface heparan sulfate that HIV's envelope protein binds to, so the polymer competes for that interaction before the virus reaches a cell. The same logic recurs for every enveloped virus that uses a sulfated glycan as its foothold. Not drawn: sulfation is partial and its position varies.

Cutin

  plant cuticle polyester, cutin biopolyester · from C16 and C18 hydroxy fatty acids

  The polyester skin on every leaf and fruit, and the largest reservoir of polymerised lipid on land. Hydroxy and epoxy-hydroxy fatty acids esterify into a network that limits water loss and blocks pathogens; tomato peel is nearly pure cutin and is now studied as a feedstock for bio-based polyesters. Undrawn: an irregular crosslinked network.

Poly(1,4-cyclohexylenedimethylene adipate)

  Poly(cyclohexanedimethylene adipate) · CAS 33478-30-7 · from 1,4-cyclohexanedimethanol + adipic acid

  1,4-Cyclohexanedimethanol contributes a saturated six-membered ring in the backbone. The ring is rigid but not planar, and the cis and trans isomers behave differently, which is the basis of the CHDM copolyesters used where a clear, tough, thick-walled part is wanted.

Poly(1,4-cyclohexylenedimethylene succinate)

  Poly(cyclohexanedimethylene succinate) · CAS 60836-39-7 · from 1,4-cyclohexanedimethanol + succinic acid

  1,4-Cyclohexanedimethanol contributes a saturated six-membered ring in the backbone. The ring is rigid but not planar, and the cis and trans isomers behave differently, which is the basis of the CHDM copolyesters used where a clear, tough, thick-walled part is wanted. Succinic acid is now produced by fermentation as well as from maleic anhydride.

Poly(cyclohexylenedimethylene terephthalate)

  PCT, poly(1,4-cyclohexylenedimethylene terephthalate) · from 1,4-cyclohexanedimethanol + terephthalic acid

  PET with a cycloaliphatic diol instead of ethylene glycol, which pushes the melting point to about 290 C - high enough for a polyester to survive lead-free solder reflow, which PET and PBT do not.

D

Poly(decamethylene adipate)

  PDA (polyester), poly(decamethylene adipate) · from 1,10-decanediol + adipic acid

  Ten methylenes between esters, so the chain is mostly polyethylene by mass and behaves accordingly - it crystallises into the same orthorhombic cell that polyethylene does, with the ester groups accommodated as defects. It is the point at which an aliphatic polyester stops being a polyester with hydrocarbon spacers and becomes a polyethylene with ester defects.

Poly(decamethylene sebacate)

  from 1,10-decanediol + sebacic acid

  Both halves ten carbons long, giving the lowest ester density and slowest hydrolysis of the common aliphatic polyesters.

Poly(decamethylene terephthalate)

  PDMT, poly(decamethylene terephthalate) · from 1,10-decanediol + terephthalic acid

  A term in the series that runs from PET upward through PBT and PTT: as the diol lengthens, the melting point falls and the polymer becomes progressively more polyethylene-like. By ten carbons the aromatic rings are dilute enough that the crystal is dominated by the methylene runs, which is why the series is used to study how aromatic content controls a polyester's transitions.

Deoxyribonucleic acid

  DNA, dsDNA, deoxyribonucleic acid, double-stranded DNA · CAS 9007-49-2 · from deoxyribonucleoside 5'-triphosphates (dA, dC, dG, dT)

  Carried without a drawn repeat unit, and not as a gap to be filled later: DNA has FOUR repeat units, not one. The backbone is a regular phosphodiester-linked deoxyribose, but each sugar bears one of four bases, so no single graph describes the chain the way one does for a synthetic homopolymer. The structure search matches repeat-unit graphs and would have nothing correct to match against. As a polymer it is a semiflexible polyanion with a persistence length near 50 nm, about a hundred times a synthetic coil, which is why it behaves like no other water-soluble polymer at the same molar mass.

Dermatan sulfate

  chondroitin sulfate B, dermatan sulphate · from iduronic acid + N-acetylgalactosamine, sulfated

  Chondroitin sulfate in which the glucuronic acid has been epimerised at one carbon to iduronic acid - a single stereocentre flipped, and the consequence is conformational freedom the rigid glucuronate does not have. That flexibility is what lets the chain wrap around a protein, which is how it accelerates thrombin inhibition and why it accumulates in skin and blood vessel wall rather than cartilage. Not drawn: epimerisation is partial and irregular along the chain.

Dextran

  dextran, alpha-1,6-glucan · CAS 9004-54-0 · from D-glucose (alpha-1,6 linked)

  Glucose joined 1,6 instead of 1,4, which puts a free-rotating CH2 in every linkage and makes the chain unusually flexible and very soluble. Made by bacteria rather than extracted, in tightly controlled molar masses, so it has long served as the calibration standard for aqueous size-exclusion chromatography and as a plasma volume expander. Its clean hydroxyl chemistry makes it a common carrier for drugs and contrast agents.

Poly(diol citrate)

  POC, poly(octamethylene citrate), citrate elastomer · from citric acid + 1,8-octanediol

  Made by melting citric acid with a diol and letting it condense - no catalyst, no solvent, no initiator, which is about as simple as a synthesis gets. Citric acid's third carboxyl becomes the crosslink, so the network density is set purely by cure time, and the residual carboxyls and hydroxyls make the surface unusually friendly to cells. Undrawn as a network.

Poly(2,6-diphenyl-1,4-phenylene oxide)

  Tenax TA, PPPO, poly(2,6-diphenylphenylene oxide) · from 2,6-diphenylphenol

  The phenyl version of the polymer in Noryl, and the standard adsorbent for trapping volatile organics from air: it is stable to 350 C, so a trapped sample can be driven off thermally straight into a chromatograph without any solvent. Its low affinity for water is what makes it work on humid samples where charcoal fails.

Poly(disulfide)

  polydisulfide, poly(disulphide), dynamic disulfide polymer · from dithiol, oxidatively coupled

  A backbone whose every linkage exchanges with its neighbours under mild reduction or light, so the polymer reshuffles rather than breaking - the archetype of a dynamic covalent backbone. That gives self-healing, reprocessable networks, and in a biological setting a chain that falls apart in the reducing interior of a cell while surviving the oxidising exterior.

E

Epoxy (DGEBA-amine)

  epoxy resin, DGEBA, bisphenol A diglycidyl ether network · from bisphenol A diglycidyl ether + polyamine

  The adhesive and composite matrix that works because nothing leaves. An amine opens the epoxide ring and adds across it, generating the hydroxyl that helps it stick to metal and glass, with no water or other by-product to escape - so it cures in a thick section without voids and barely shrinks, which is why it bonds and why it holds carbon fibre. Cure chemistry sets everything: an aliphatic amine cures at room temperature and softens near 60 C, an aromatic one needs an oven and reaches 200 C. Not drawn: a network with no repeat unit.

Poly(ester carbonate)

  PEC, polyestercarbonate, poly(ester-co-carbonate) · from bisphenol A + phosgene + aromatic diacid

  Polycarbonate with aromatic ester units built into the chain, which raises the heat distortion temperature by thirty to fifty degrees while keeping the transparency and much of the toughness. It occupies the gap between polycarbonate and polyarylate, and is used where a transparent part must survive an autoclave or a headlamp. Not drawn: the ester fraction is the specification.

Poly(ester urethane)

  polyester polyurethane, PEU (ester), ester-based PU · from polyester polyol + diisocyanate + chain extender

  The polyurethane whose soft block is a polyester, which buys higher strength, better oil resistance and superior abrasion resistance than the polyether version - and pays for it with hydrolysis. Ester soft blocks degrade in warm damp service in a way ethers do not, which is the single most common failure of a polyurethane part and the reason the choice between the two is the first decision a formulator makes. Not drawn: a segmented block copolymer.

Poly(ether ether ketone ketone)

  PEEKK, poly(ether ether ketone ketone) · from hydroquinone + terephthaloyl chloride derivatives

  One more ketone per repeat than PEEK, which stiffens the chain and lifts the melting point above 360 C. The whole polyaryletherketone family is a single design variable played out: ethers are the flexible joints and ketones the rigid ones, and the ratio between them sets the melt and glass transitions almost linearly. More ketone also means a narrower processing window.

Poly(ether ketone ketone)

  PEKK, poly(ether ketone ketone) · from diphenyl ether + terephthaloyl/isophthaloyl chloride

  Two ketones per ether instead of PEEK's one, which raises the glass transition and lets the crystallisation rate be tuned by the ratio of para to meta linkages in the acid - unusual control for a semicrystalline engineering polymer, and the reason PEKK is favoured for laser sintering and for composite tape laying where the melt has to stay workable for a while.

Poly(ether sulfone ketone)

  PESK, poly(ether sulfone ketone) · from bisphenol + dihalodiphenyl sulfone and ketone

  Sulfone and ketone in the same chain, which puts the glass transition above polysulfone's while retaining some crystallinity from the ketone - the two families' properties are usually mutually exclusive. It is one of the clearest illustrations that the aryl ether backbone is a construction kit rather than a fixed material.

Poly(ether urethane)

  polyether polyurethane, PEU (ether), ether-based PU · from polyether polyol + diisocyanate + chain extender

  The hydrolytically stable half of the polyurethane choice, its soft block a polyether - usually poly(tetrahydrofuran) - so there are no ester bonds to hydrolyse. That stability is why every long-term implanted polyurethane is ether-based, though the ether then has its own failure mode: oxidative degradation by enzymes and metal ions, which is what cracks pacemaker leads over years. Not drawn: a segmented block copolymer.

Ethylcellulose

  EC, ethyl cellulose · from cellulose + ethyl chloride

  The cellulose ether that is not water-soluble. Two carbons per ether instead of one is enough to tip the balance, so it dissolves in organic solvents and forms tough, flexible films - which is precisely what a moisture barrier or a sustained-release tablet coating needs. It is also the binder in many inks and, being non-nutritive and tasteless, a permitted food coating.

Poly(ethylene adipate)

  PEA · CAS 24938-37-2 · from Ethylene glycol + adipic acid · Tg -50 °C · Tm 50 °C

  Low-melting aliphatic polyester used as a polyol soft segment in polyurethanes.

Poly(ethylene azelate)

  PEAz, poly(ethylene azelate) · CAS 26760-99-6 · from ethylene glycol + azelaic acid

  Azelaic acid has nine carbons - an odd number, from ozonolysis of oleic acid - and odd-numbered diacids pack badly, so this polyester melts some 20 degrees below its even-numbered neighbours. The odd-even alternation in aliphatic polyester melting points is one of the cleanest structure-property relationships in the field.

Poly(ethylene brassylate)

  CAS 28964-24-1 · from Ethylene glycol + brassylic acid

  Two esters per 15-atom repeat unit, so the methylene runs dominate, which favours crystallinity and keeps water uptake low. With the diacid odd-numbered, the esters alternate out of register, and odd members of these series melt below their even neighbours. Brassylic acid is derived from erucic acid, a rapeseed fatty acid.

Poly(ethylene dodecanedioate)

  from ethylene glycol + dodecanedioic acid

  A long-diacid polyester approaching polyethylene in its aliphatic run length, with esters only every fourteen atoms.

Poly(ethylene furanoate)

  PEF, poly(ethylene 2,5-furandicarboxylate) · CAS 28728-19-0 · from 2,5-furandicarboxylic acid + ethylene glycol

  The bio-based answer to PET, with a furan ring from sugar in place of the terephthalate from oil. It is not merely a substitute: the furan ring is bent rather than linear and rotates far more sluggishly, so chain motion is slower and the barrier to oxygen and carbon dioxide improves by roughly an order of magnitude over PET - which matters commercially for bottled drinks. The same sluggishness makes it crystallise slowly, which complicates processing.

Poly(ethylene glutarate)

  CAS 26983-13-1 · from ethylene glycol + glutaric acid

  The odd five-carbon diacid disrupts crystallisation, so this stays amorphous where the adipate and succinate crystallise.

Poly(ethylene isophthalate)

  PEI (isophthalate), poly(ethylene isophthalate) · CAS 26810-06-0 · from ethylene glycol + isophthalic acid

  PET's meta isomer, and it does not crystallise - the 120 degree kink at every ring stops the chains registering with one another. That makes it useless alone and valuable as a comonomer: a few percent of isophthalate in PET slows crystallisation enough to blow a clear bottle instead of a hazy one. The same atoms as PET, arranged so they cannot pack.

Poly(ethylene naphthalate)

  PEN · CAS 24968-11-4 · from Ethylene glycol + 2,6-naphthalenedicarboxylic acid · Tg 120 °C · Tm 265 °C

  Stiffer, higher-barrier cousin of PET; the naphthalene ring raises Tg and modulus.

Poly(ethylene oxalate)

  PEOx (oxalate), poly(ethylene oxalate) · CAS 27615-22-1 · from ethylene glycol + oxalic acid

  The shortest possible aliphatic polyester diacid, two carbonyls bonded directly to each other. That adjacency makes the ester unusually electrophilic and the polymer hydrolyses far faster than any other polyester of its kind - fast enough to be a nuisance rather than a feature, which is why it appears mainly as a sacrificial or rapidly resorbing component.

Poly(ethylene phthalate)

  CAS 25610-19-9 · from Ethylene glycol + phthalic acid

  Ortho-phthalate links the two esters on adjacent ring carbons, so the chain turns sharply back on itself. Polyesters of it do not crystallise and are the backbone of alkyd and unsaturated polyester resins rather than of mouldings. The diol contributes 2 methylenes between the aromatic units. Lengthening that spacer gives the chain more room to move, which lowers the glass transition and the melting point relative to the shorter-diol members of the same series, and speeds up crystallisation from the melt.

Poly(ethylene sebacate)

  PES (sebacate), poly(ethylene sebacate) · CAS 25037-32-5 · from ethylene glycol + sebacic acid
