Repository: ngpierini/polytechniques

File: radical-kinetics.html
Free-Radical Kinetics: PolyTechniques

Free-Radical Kinetics

  Why more initiator buys speed and costs chain length, quantitatively

The square-root law, and the trade it forces

Under the steady-state assumption — radicals formed as fast as they are destroyed — the whole of conventional free-radical polymerization follows from three rate constants. Initiator decomposes, radicals add monomer, and two radicals meet and stop:

[M•] = ( f kd[I] ÷ kt )1/2  
  Rp = kp[M] ( f kd[I] ÷ kt )1/2

The exponent of one half is the whole story. Doubling the initiator multiplies the rate by only 1.41, and it divides the chain length by the same factor — because the kinetic chain length is the ratio of propagation to initiation, and initiation went up faster than propagation did.

ν = Rp ÷ Ri = kp[M] ÷ 2( f kd kt [I] )1/2

You cannot have both. That single constraint is the reason controlled radical methods were worth inventing: RAFT, ATRP and NMP break the link between rate and chain length by making chains grow together and reversibly, instead of a few at a time and irreversibly.

Radicals are made one at a time and destroyed two at a time, so at steady state their concentration goes as the square root of the initiator: [M•] = (fkd[I]/kt)1/2. Both headline results follow from that one square root, in opposite directions. The rate Rp = kp[M][M•] rises with it; the kinetic chain length, monomer consumed per radical, falls with it. More initiator is always a faster reaction and always shorter chains.

  Steady-state free-radical kinetics as derived in standard texts, e.g. Odian, Principles of Polymerization, 4th ed., ch. 3.

Kinetics calculator

kp (L/mol·s)

kt (L/mol·s)

kd (s⁻¹)

Initiator efficiency f

[I] (mol/L)

[M] (mol/L)

Termination mode
  
  Combination — DPn is twice the chain length
  Disproportionation — DPn equals the chain length

Monomer molar mass (g/mol)

Chain transfer

Transfer moves the radical to another molecule. The kinetic chain carries on, so the rate is barely touched, but the growing chain is cut short. Mayo's equation adds each transfer route as an independent way of ending a chain:

1 ÷ DPn = 1 ÷ DPn,0 + Σ CS [S] ÷ [M]

Transfer agent
  CS
  [S] (mol/L)

+ Add transfer agent
  Load a dodecanethiol example

A transfer constant near 1 is what makes a good regulator: agent and monomer are consumed at the same rate, so the ratio [S]/[M] holds steady and every chain is cut to the same length. A CS far above 1 exhausts the agent early and leaves the last chains long; far below 1 and the agent survives to the end and cuts the late chains hardest.

Initiator half-life

A rule of thumb that saves a lot of wasted reactions: run for about ten half-lives to consume the initiator, and pick an initiator whose half-life at your temperature is roughly a tenth of the intended run. An initiator with a ten-hour half-life at 60 °C will barely have started after twenty minutes there.

A worked example: styrene with AIBN at 60 °C

Bulk styrene is 8.7 mol/L. Take kp = 341 L mol−1s−1, kt = 6 × 107 L mol−1s−1, AIBN's kd = 9.6 × 10−6 s−1 and f = 0.6, with 0.01 M initiator:

[M•] = (0.6 × 9.6×10−6 × 0.01 ÷ 6×107)1/2 = 3.1 × 10−8 mol/L

  Rp = 341 × 8.7 × 3.1×10−8 = 9.2 × 10−5 mol L−1 s−1

The radical concentration is the number to sit with: 31 nanomolar. There are roughly three hundred million monomer molecules for every growing radical in the flask, and each of those radicals lives about a second before it meets another one and dies. Everything else about free-radical polymerisation follows from that ratio – it is why the chains are long, why the reaction takes hours despite each addition step being fast, and why a trace of oxygen or inhibitor at micromolar levels can stop the whole thing.

The kinetic chain length works out at ν ≈ 800. Styrene terminates mainly by combination, so two growing chains join and the degree of polymerisation is about 2ν ≈ 1,600 – roughly 166 kg/mol. Reaching 10 % conversion takes a little under three hours.

[AIBN]	Rp (mol L−1s−1)	Mn	Time to 10 %	

0.01 M	9.2 × 10−5	166 kg/mol	2.8 h	

  0.04 M	1.8 × 10−4	83 kg/mol	1.4 h	

That second row is the trade in the heading above, made concrete. Quadrupling the initiator exactly doubles the rate and exactly halves the molecular weight, because rate goes as [I]½ while chain length goes as [I]−½. You buy speed with molecular weight at a fixed exchange rate, and there is no setting of [I] that gives you both. If you need a fast reaction and a long chain, initiator concentration is the wrong lever – lower the temperature and use a faster initiator, raise [M] by removing solvent, or move to a controlled method where chain length is set by stoichiometry instead of by kinetics.

Rate constants here are representative literature figures for illustration, on the same footing as the page's defaults; use values sourced for your own monomer, solvent and temperature for quantitative work. Note also that all of this describes the reaction at low conversion, before kt begins to fall.

Where these numbers come from

kp is the best-known of the three. Pulsed-laser polymerization with SEC gives it directly, and IUPAC has benchmarked values for the common monomers; it is reliable to a few percent.

kt is not a constant at all. Termination is diffusion-controlled, so it falls as the medium thickens — by orders of magnitude across a bulk polymerization. That is the Trommsdorff effect: kt collapses, radicals accumulate, the rate accelerates and the reaction can run away. Any single kt is a value at one conversion, and the numbers usually quoted are for low conversion. Treat every result here as the state of the reaction at the beginning.

f is typically 0.5–0.8 and is rarely measured for the system at hand. It appears under a square root, so an error of a factor of two in f moves Rp by only 41% — the one forgiving parameter here.

Enter constants from a source for your monomer, solvent and temperature. The defaults loaded above are order-of-magnitude figures for styrene with AIBN near 60 °C, present so the page does something on arrival, not as reference data.

Related tools

For a controlled polymerization the chain length is set by stoichiometry rather than kinetics — see the recipe calculator — and the breadth of the distribution by the dispersity predictor. For step-growth, where conversion rather than rate sets the chain length, see Step-Growth & Gel Point.

Steady-state, low-conversion kinetics. kt falls sharply as conversion climbs, so treat every result as the start of the reaction.

File: recipe-scaling.html
Recipe Scaling: PolyTechniques

Recipe Scaling

  Scale any recipe up or down while keeping every component's ratio the same

How this works

Scaling a recipe just multiplies every component's amount by the same factor, which keeps every ratio (monomer to initiator, catalyst to ligand, concentration) exactly the same as the original. Enter each component from your recipe below, set a scale factor directly or derive one from a current and target batch size, and copy the scaled amounts back into your notebook.

Scale factor

Direct multiplier

From current and target batch size

Scale factor
  
  2 doubles the recipe; 0.5 halves it

Current batch size

Target batch size
  
  Same unit as current batch size; only the ratio matters

Components

Component
  Amount
  Unit

ComponentAmountUnit

+ Add component

Scaled recipe

Component	Original amount	Scaled amount	

Copy scaled recipe as text

A worked example

A copper-mediated ATRP of methyl methacrylate targeting a degree of polymerisation of 200: 5.00 g of MMA (49.9 mmol) against 0.25 mmol each of initiator, copper and ligand, in 5 mL of anisole. Multiplying every line by 20 to reach a 100 g batch gives:

Component	Original	×20	×0.02	

Methyl methacrylate	5.00 g	100.0 g	100 mg	

  Ethyl α-bromoisobutyrate	0.0488 g	0.975 g	0.98 mg	

  CuBr	0.0359 g	0.717 g	0.72 mg	

  PMDETA	0.0433 g	0.867 g	0.87 mg	

  Anisole	5.0 mL	100 mL	0.10 mL	

Every ratio is untouched, so the target degree of polymerisation is still 200 and the monomer concentration is still 50 % v/v. That is all the arithmetic does – and the reason the two outer columns are worth putting side by side is that neither is simply “the same reaction, bigger”.

Scaling down fails first, and it fails on the balance rather than in the flask. At ×0.02 the catalyst and ligand land under a milligram, which is below what an ordinary four-place balance can weigh with any accuracy – a ±0.1 mg reading error on a 0.72 mg charge is a 14 % error in copper. The fix is not a better balance but a stock solution: make up the catalyst and ligand at a known concentration in the reaction solvent, weigh nothing below about 10 mg, and deliver the small components by volume. The same logic applies to any recipe where one component is present at well under a mole percent.

What does not scale with the factor

This tool multiplies quantities. Several things that determine whether the reaction works are not quantities, and they stay where they are or move the wrong way:

Reaction time does not scale. Kinetics depend on concentration, and concentrations are unchanged, so a reaction that reached 60 % conversion in four hours still takes four hours. Time is the one line in your notebook that should be copied across untouched.

  Heat removal scales against you. Volume grows as the cube of a vessel's linear dimension and surface area only as the square, so a batch twenty times larger has roughly seven times the heat-transfer area for twenty times the exotherm. The reaction that was self-regulating in a small flask has an internal temperature the bath no longer controls, and radical polymerisations autoaccelerate when they get hot.

  Degassing time scales with volume, not with the factor. Three freeze–pump–thaw cycles on 5 mL is not three cycles on 100 mL – freezing and thawing take far longer, and a sparge needs proportionally more time at the same gas flow. Under-degassing at scale is one of the commonest reasons a scaled-up controlled polymerisation gives a worse dispersity than the small one.

  Stirring does not scale by rpm. Geometric similarity means matching tip speed or power per unit volume, not revolutions per minute. The same setting on a larger impeller is a different mixing regime, and viscosity climbs steeply with conversion in a bulk or concentrated polymerisation.

  Trace impurities scale with the reagent, not with the target. Inhibitor, water and dissolved oxygen arrive in proportion to the monomer and solvent, so their absolute amount grows with the batch – but so does the amount of catalyst they can consume. What changes is that a longer, larger run gives them more opportunity to matter.

For the exotherm in particular, the usual answer at scale is to stop scaling the recipe and change the process instead: feed monomer or initiator semi-batch rather than charging it all at once, so the rate of heat release is set by a pump rather than by the kinetics. That is a different experiment from the one this calculator describes, and worth designing deliberately.

Before you scale up

Heat transfer gets worse as you scale up. A larger batch has a smaller surface area to volume ratio, so exotherms (radical initiation, fast catalyst turnover) shed heat more slowly. A recipe that runs isothermally at 1 mL scale can run away at 100 mL scale.

  Mixing and degassing take longer at volume. Stir efficiency, freeze pump thaw cycle time, and sparge time scale with volume rather than staying fixed.

  Kinetics depend on concentration, not absolute amount. This tool keeps every ratio and concentration identical by design; if you also change solvent volume independently, recheck your target concentration.

  Reagent grade and purity matter more at scale. Trace inhibitor, water, or oxygen that's negligible in a small aliquot can shift results in a larger, longer running batch.

Related tools

Calculator. Where the ratio comes from. Design the recipe there, scale it here, and the stoichiometry the target depends on survives the trip.

  Air-free technique. Scale changes how much inhibitor and dissolved oxygen you are fighting, and a degassing procedure that worked on 5 mL does not automatically work on 500.

  Conversion monitoring. The first thing to check after a scale-up, because heat transfer is what usually changes and conversion is where it shows.

  Polymer search. Densities and molar masses for the components you are weighing out.

Scaling preserves ratios only. Always reassess heat transfer, mixing, and safety before running an unfamiliar reaction at a new scale.

File: ring-opening-polymers.html
Polyethers, lactones and other ring-opening polymers: PolyTechniques

Polyethers, lactones and other ring-opening polymers

  Strain in a ring, spent to build a chain – and the route to almost every end-functional prepolymer

About this family

  Ring-opening polymerisation gets its driving force from somewhere the other families do not: the strain in a cyclic monomer. Open a three-membered epoxide or a four-membered lactone and the relief of bond-angle strain pays for the polymerisation, which is why these reactions run under mild conditions and why ring size predicts reactivity so well. The strained three- and four-membered rings go readily. Five- and six-membered rings carry little strain, and that is where the rule gets subtle. Cyclohexane cannot be polymerised at all, and five-membered γ-butyrolactone resisted every attempt until 2016, when it was finally polymerised at low temperature and high concentration (Hong and Chen, Nat. Chem. 8 (2016) 42). Six-membered lactones, by contrast, polymerise well: δ-valerolactone does, and so does lactide, the six-membered cyclic diester behind polylactide.

  The linkages produced are not new. A lactone opens to an ester, so poly(caprolactone) and polylactide are polyesters by a different route; an oxazoline opens to an amide. What ring-opening changes is the control you get on the way there, and that is the reason this family carries most of the library's prepolymers.

What sets the properties

  Many of these polymerisations can be run as living systems, with every chain initiated at once and no inherent termination. That gives a narrow distribution and, more usefully, a chain end that is still active when the monomer runs out – so molecular weight is set by the monomer-to-initiator ratio, blocks can be added in sequence, and the ends can be capped with whatever functional group the next step needs. Nearly every telechelic and multi-arm prepolymer in this library comes from here for that reason: the poly(ethylene glycol) diols, thiols, azides, maleimides and 4- and 8-arm stars used to build hydrogels are all ring-opened ethylene oxide with a defined end group installed deliberately.

  Backbone flexibility across the family is unusually high, because an ether oxygen in the chain has a low rotational barrier and no substituent at all. Poly(ethylene oxide) has a Tg of −60 °C and melts at 65 °C; poly(tetrahydrofuran), with three more methylenes between oxygens, falls to −84 °C. Symmetry decides whether the chain crystallises: poly(ethylene oxide) is regular and crystalline, while poly(propylene oxide) – identical but for a methyl on every repeat, which also creates a stereocentre – is an amorphous liquid at the same Tg. That pairing is why PEO is the water-soluble crystalline block and PPO the hydrophobic amorphous one in the Pluronic surfactants.

  Poly(ethylene oxide) is also the family's naming trap. Above roughly 20,000 g/mol it is conventionally called poly(ethylene oxide) and below it poly(ethylene glycol), for the same polymer – the older name simply reflects that short chains were made as glycols. Both names appear in this library against the entries the trade uses them for.

Where the driving force comes from. Three- and four-membered rings carry so much bond-angle strain that the entropy cost of tying monomers into a chain hardly matters. The five-membered ring holds much less, eclipsing strain only, and the entropy term takes away most of it. Cyclohexane is strain-free, and opening it costs enthalpy as well as entropy. Seven- and eight-membered rings regain some strain from crowding across the ring. Heterocycles follow the pattern only loosely. Their heteroatom gives an initiator somewhere to attack, which a cycloalkane lacks, and six-membered lactams and lactones do polymerize where cyclohexane cannot.

  Odian, Principles of Polymerization, 4th ed., Table 7-1 (cycloalkane to polymethylene, liquid monomer to crystalline polymer, 25 °C; data of Dainton and Ivin 1958, Finke et al. 1956, Cubbon 1964). ΔG is as printed; −TΔS is computed from the tabulated ΔS at 298 K.

All 97 in the library

  Sorted by parent name, ignoring the leading "poly" and any locants – so poly(2-hydroxyethyl methacrylate) files under H. 87 of the 97 carry a note, and every one is searchable by drawn structure on the structure search page. 22 have a CAS registry number for the polymer; most specialty polymers have never been assigned one, and the number you find in a catalogue is usually the monomer's, which is why the field is blank rather than borrowed here.

  A B C D E G H J L M N O P S T V

A

Poly(amino acid ester phosphazene)

  polyphosphazene amino acid ester, PPHOS · from poly(dichlorophosphazene) + amino acid ester

  The degradable branch of the family: hanging amino acid esters on the phosphazene backbone makes the whole chain hydrolyse, and it does so to phosphate, ammonia and the amino acid - products that buffer one another, so unlike a polyester it does not acidify the tissue around it as it goes. Degradation rate is set by which ester was chosen. Not drawn: the substituent varies by design.

4-arm PEG-acrylate, 20 kDa

  4arm-PEG-ACRL 20K, 4-arm PEG acrylate 20k, 4arm PEG-acrylate, tetra-PEG-acrylate · from ethylene oxide grown on pentaerythritol

  Photocrosslinked rather than step-grown: a radical initiator or UV light chains the acrylates together, so the junctions are short polyacrylate runs rather than single bonds and the network is less ideal than a Michael-addition gel of the same arms. It ships with about 200 ppm of MeHQ to stop it curing in the bottle, which has to be accounted for when the same inhibitor quenches the initiator you meant to use.

4-arm PEG-amine, 2 kDa

  4arm-PEG-NH2 2K, 4-arm PEG amine 2k, 4arm PEG-amine, tetra-PEG-amine · from ethylene oxide grown on pentaerythritol

  Short arms - 500 g/mol, roughly eleven oxyethylenes each - so this is a crosslinker rather than a network-forming star: it pairs with a 4-arm NHS ester or an activated acid to give a tight, high-modulus gel. The free amine is the base, not the salt, so it takes up CO2 and water on standing; that is what the substitution specification degrades against.

8-arm PEG-carboxyl, 20 kDa (tripentaerythritol core)

  8arm-PEG(TP)-COOH 20K, 8arm PEG acetic acid tripentaerythritol, 8-arm PEG-COOH 20k, 8arm PEG carboxyl · from ethylene oxide grown on a polyol core

  Sold as the acetic acid derivative, so the acid sits on a CH2 hung off the terminal ether oxygen rather than directly on the chain end. Activated in situ with a carbodiimide it couples to amines, which makes it the partner for a PEG-amine star, and the 95% substitution specification earns its keep here: every unconverted arm is a junction that never forms.

4-arm PEG-maleimide, 20 kDa

  4arm-PEG-MAL 20K, 4-arm PEG maleimide 20k, 4arm PEG-MAL, tetra-PEG-maleimide · from ethylene oxide grown on pentaerythritol

  The electrophilic half of the standard synthetic-ECM hydrogel: maleimide plus a dithiol crosslinker or a cysteine-bearing peptide gels in seconds near neutral pH, which is fast enough to encapsulate cells and fast enough to be difficult to mix. Doubling the star from 10 to 20 kDa doubles the arm to 5,000 g/mol and opens the mesh accordingly. Maleimide hydrolyses to the unreactive maleamic acid above about pH 7.5, so the buffer is part of the recipe.

4-arm PEG-OH, 10 kDa

  4arm-PEG-OH 10K, 4-arm PEG hydroxyl 10k, 4arm PEG-OH, tetra-PEG-OH, pentaerythritol ethoxylate 10k · from ethylene oxide grown on pentaerythritol

  The parent of every other 4-arm PEG: pentaerythritol ethoxylated on all four hydroxyls, then usually derivatised at the arm ends into something reactive. The number in the name is the whole molecule, so a 10 kDa star has 2,500 g/mol arms - and it is the arm length, not the total, that sets the distance between crosslinks and therefore the mesh size of any gel made from it.

8-arm PEG-OH, 20 kDa (hexaglycerol core)

  8arm-PEG-OH 20K, 8-arm PEG hydroxyl 20k hexaglycerol, 8arm PEG-OH hexaglycerol · from ethylene oxide grown on a polyol core

  The generic 8-arm PEG: eight 2,500 g/mol arms on six condensed glycerols, whose eight hydroxyls - two on each end unit and one on each of the four in between - are where the arms grow. Doubling the arm count at a fixed total halves the arm, so this has the same arm as a 4-arm 10 kDa star but twice the junction density, which is what stiffens a gel made from it and lowers its swelling.

8-arm PEG-OH, 20 kDa (tripentaerythritol core)

  8arm-PEG(TP)-OH 20K, 8ARM(TP) PEG-OH, 8-arm PEG hydroxyl 20k tripentaerythritol · from ethylene oxide grown on a polyol core

  Same arm count, same arm mass, different core - which is the whole reason the core is recorded. Three pentaerythritols joined by two ether bridges give three arms, two, then three again. JenKem states this grade has higher purity by MALDI than the hexaglycerol one and publishes a tighter polydispersity, 1.08 against 1.12, and the reason is visible in the two drawings: tripentaerythritol is one discrete molecule, while hexaglycerol is a condensate that is itself a distribution, so those stars start from a less uniform centre.

4-arm PEG-thiol, 10 kDa

  4arm-PEG-SH 10K, 4-arm PEG thiol 10k, 4arm PEG-SH, tetra-PEG-SH · from ethylene oxide grown on pentaerythritol

  The nucleophilic half of a thiol-Michael or thiol-ene gel, and the usual partner for a 4-arm maleimide or a dithiol-reactive peptide. The substitution figure is not cosmetic: at >90% the average arm count that can actually react is nearer 3.6 than 4, and gelation depends on that effective functionality rather than the nominal one. Thiols also oxidise to disulfide on standing, which consumes ends before the reaction it was weighed for.

8-arm PEG-thiol, 20 kDa (hexaglycerol core)

  8arm-PEG-SH 20K, 8-arm PEG thiol 20k, 8arm PEG-SH · from ethylene oxide grown on a polyol core

  Eight thiols per molecule, so even at the specified >90% substitution the average molecule still carries about seven reactive arms - far above the gel point, and it will network with almost any difunctional partner. That is the point when it is wanted and the problem when it is not: the pot life is short and gelation during mixing is the usual way it fails.

Poly(aryloxyphosphazene)

  poly(diphenoxyphosphazene), aryloxy polyphosphazene · from poly(dichlorophosphazene) + sodium phenoxide

  The aromatic derivative of the reactive chloro polymer, and the one that made polyphosphazenes commercially interesting: aryloxy groups give a material that does not burn, producing very little smoke, while the inorganic backbone stays flexible far below zero. Those two properties together are why it was developed as fire-safe foam and wire insulation for submarines and aircraft.

B

Polybenzoxazine

  benzoxazine resin, polybenzoxazine network, PBz · from bisphenol + amine + formaldehyde benzoxazine

  A phenolic that cures by ring opening rather than condensation, so it releases no water and needs no pressure to avoid voids - the failing that has always limited conventional phenolics. It also shows near-zero cure shrinkage, and in some formulations a slight expansion, because the hydrogen-bonded network that forms is looser than the crystalline monomer it came from. Undrawn as a network.

Poly(bis(trifluoroethoxy)phosphazene)

  PTFEP, fluorophosphazene, poly(bis(trifluoroethoxy)phosphazene) · from poly(dichlorophosphazene) + trifluoroethoxide

  The best-known derivative of poly(dichlorophosphazene), made by displacing both chlorines with a fluorinated alkoxide. The inorganic backbone is extraordinarily flexible - the glass transition is around -66 C - while the fluorinated side groups give a low-energy, blood-compatible surface, so it is used as a stent coating and as a fuel-resistant elastomer. It shows what the parent polymer is for: the backbone stays, the properties come entirely from what was substituted.

Polyborazylene

  polyborazine, borazine polymer, BN precursor · from borazine

  Built from borazine, the boron-nitrogen analogue of benzene, and pyrolysed to boron nitride - the preceramic route to a material that cannot be melted or shaped directly. Boron nitride's combination of electrical insulation with high thermal conductivity is otherwise almost impossible to obtain, and this is how it is deposited as fibre coatings and matrices. Not drawn: the polymerisation gives a crosslinked network of fused rings.

Poly(butylene oxide)

  PBO · CAS 24969-07-1 · from 1,2-butylene oxide

C

Capa 2201A polycaprolactone diol

  Capa 2201A, Capa 2201, polycaprolactone diol 2000, PCL diol 2000, caprolactone polyester diol · CAS 69089-45-8 · from ε-caprolactone (ring-opening from a diol initiator)

  A premium-grade linear polycaprolactone diol terminated in primary hydroxyls, a white waxy solid melting at 40-50 °C. Polyester polyols of this kind give cast and thermoplastic urethane elastomers better mechanical properties than the polyethers, at the cost of the ester's vulnerability to hydrolysis - the A grade exists specifically to improve prepolymer stability and hydrolysis resistance over the standard one.

Poly(caprolactone)

  PCL, polycaprolactone, poly(ε-caprolactone) · CAS 24980-41-4 · from epsilon-caprolactone

Cyclic olefin polymer

  COP, Zeonex, Zeonor · from norbornene derivative by ROMP, then hydrogenation

  The homopolymer route to the same class: a substituted norbornene is ring-opened by metathesis and the resulting backbone double bonds are hydrogenated away, leaving a saturated amorphous polymer with rings hanging off it. Compared with the ethylene copolymer it is more uniform and has lower birefringence, which matters for optical discs and lenses. Not drawn: the norbornene derivative varies by grade.

D

Poly(D,L-lactide)

  PDLLA, poly(D,L-lactic acid), amorphous PLA, racemic PLA · from D,L-lactide (racemic)

  L and D units placed at random, so nothing packs and the polymer is amorphous with no melting point at all - which is the point of it. Resorbable sutures, screws and drug-delivery matrices use the atactic material because it degrades faster and more evenly than the crystalline L homopolymer, and because it has no crystallites to outlast the implant.

Poly(dichlorophosphazene)

  polyphosphazene, poly(dichlorophosphazene), inorganic rubber · CAS 26085-02-9 · from hexachlorocyclotriphosphazene

  The gateway to the polyphosphazenes, and useless on its own - the P-Cl bonds hydrolyse in damp air. Its value is that both chlorines on every phosphorus can be displaced by alkoxides or amines, so a single backbone gives access to hundreds of derivatives whose properties are set entirely by what was substituted onto it, from fluoroelastomers to water-soluble drug carriers to biodegradable amino acid esters. Few polymers separate backbone from properties so cleanly.

Polydicyclopentadiene

  pDCPD, poly(dicyclopentadiene), polyDCPD · from dicyclopentadiene

  ROMP opens the strained norbornene double bond of dicyclopentadiene and leaves the cyclopentene ring untouched - both are drawn here, the opened one as the backbone alkene and the survivor as the pendant ring. That surviving double bond is the whole point: it crosslinks during or after moulding, which turns what would be a linear ROMP polymer into a tough thermoset, and is why the monomer is injected as a liquid and cures in the mould.

Poly(dioxanone)

  PDO, PDS, poly(p-dioxanone) · CAS 31621-87-1 · from p-Dioxanone (1,4-dioxan-2-one) · Tg -10 °C · Tm 110 °C

  The ether oxygen in the backbone gives the flexibility used in monofilament absorbable sutures.

Poly(1,3-dioxolane)

  PDXL, poly(1,3-dioxolane), polydioxolane · from 1,3-dioxolane

  A polyacetal that alternates an acetal oxygen pair with an ethylene unit, so it sits between polyoxymethylene and poly(ethylene oxide) and shares the weakness of both acetals: the chain unzips back to monomer under acid or heat. That reversibility has become the point rather than the flaw - it polymerises in place inside a lithium cell to form a solid electrolyte, and can be depolymerised and repolymerised, which is a rare example of a genuinely chemically recyclable backbone.

E

Epichlorohydrin rubber

  ECO, CO rubber, epichlorohydrin elastomer · from epichlorohydrin + ethylene oxide

  A polyether elastomer whose chloromethyl groups provide both cure sites and polarity. The ether backbone stays flexible to about -40 C while the chlorine gives fuel resistance and, unusually for a rubber, very low permeability to hydrocarbon vapour - which is why it is used in fuel hose where emissions regulations bite. Copolymerising ethylene oxide in trades some of that barrier for better cold flexibility. Not drawn: the ratio is the grade.

Poly(epichlorohydrin)

  PECH · CAS 24969-06-0 · from epichlorohydrin

Poly(2-ethyl-2-oxazoline)

  PEtOx, PEOX · CAS 25805-17-8 · from 2-Ethyl-2-oxazoline · Tg ~60 °C

  A pseudo-polypeptide; studied as a stealth alternative to PEG.

Poly(ethylene carbonate)

  PEC, poly(ethylene carbonate) · from ethylene oxide + carbon dioxide

  Half its mass is carbon dioxide, taken straight from a cylinder and copolymerised with ethylene oxide. It is the cleanest-burning of the sacrificial binders: heated above 200 C the backbone unzips entirely to CO2 and ethylene carbonate, leaving no carbon residue, which is why it is used to hold ceramic powders in shape until firing removes it.

Poly(ethylene glycol) dimethyl ether

  PEGDME, glyme, poly(ethylene glycol) dimethyl ether · from ethylene oxide, methyl-capped at both ends

  The repeat unit is oxyethylene, identical to poly(ethylene oxide), because that is exactly what this is - the difference is entirely at the two chain ends, where methyl ethers replace the hydroxyls. That single change removes every hydrogen-bond donor and all the reactivity, which is why the material is used as an inert, high-boiling solvent and as an electrolyte carrier rather than as a building block. No repeat unit can show an end group.

Poly(ethylene oxide)

  PEO, PEG, polyethylene glycol · CAS 25322-68-3 · from Ethylene oxide · Tg -60 °C · Tm 65 °C

  Odian's Table 1-3 gives Tg −53 °C and Tm 66 °C; the figures here are 7 K and 1 K away from those and are not yet attributed to a source.

Poly(ethylene sulfide)

  poly(thiirane), polyethylene sulphide · from ethylene sulfide (thiirane)

  Poly(ethylene oxide) with sulfur in place of oxygen, and almost its opposite: highly crystalline, melting near 200 C, and insoluble in water despite the analogy. Sulfur's larger size and weaker hydrogen-bond acceptance change the chain's whole character, which makes the pair a clean demonstration that a backbone heteroatom is not a minor substitution.

Polyethylenimine

  PEI, poly(ethylene imine), polyaziridine, branched PEI · from aziridine (branched) or 2-oxazoline then hydrolysis (linear)

  The benchmark for getting DNA into cells, and the benchmark for polymer toxicity too. Every second backbone atom is a nitrogen, so it has the highest charge density of any common polycation and buffers strongly across the endosomal pH range - the proton-sponge effect usually invoked for its efficiency at escaping endosomes. Made by ring-opening aziridine it is heavily branched with primary, secondary and tertiary amines; made by hydrolysing a polyoxazoline it is strictly linear. The drawn repeat is the linear form.

G

Glycerine-initiated polyether triol 3000

  Rokopol F3000, polyether triol 3000, glycerol-initiated polyether triol, PPG triol 3000, polyol triol 3000 · from propylene oxide on glycerine

  Propylene oxide grown on glycerine, so three arms rather than two. This is the hydroxyl counterpart of a trifunctional amine: a diol and a diisocyanate give a linear chain and nothing else, and something in the recipe has to exceed a functionality of two before a network can form at all. Used for flexible slab and moulded foam. The data sheet quotes only the hydroxyl value, so no molar mass is stated here - at 56 mg KOH/g and three arms it works out near 3000, which is where the grade number comes from.

Poly(glycidol)

  polyglycidol, polyglycerol, PG · from glycidol

  A polyether with a hydroxyl on every repeat - PEG with handles. Polymerised without protection it branches, because the pendant alcohols initiate new chains, giving the hyperbranched polyglycerol used as a PEG alternative in bioconjugation; protecting the hydroxyl first gives a strictly linear chain. It is as water-soluble and as protein-resistant as PEG, and unlike PEG can be loaded with many attachment points.

Poly(glycolide)

  PGA · CAS 26202-08-4 · from glycolide

H

Poly(hexafluoroisopropylidene oxide)

  PHFPO, hexafluoroisopropylidene polyether · from hexafluoroacetone-derived epoxide

  Two trifluoromethyls on the same backbone carbon, the same hexafluoroisopropylidene group that separates the rings in fluorinated polyimides. It disrupts chain packing severely, so the polymer has high free volume and correspondingly high gas permeability - the structural motif behind most of the fluorinated gas separation membranes.

Poly(hexafluoropropylene oxide)

  PFPE, Krytox, perfluoropolyether · from hexafluoropropylene oxide

  A completely fluorinated polyether, liquid over an enormous temperature range and chemically inert enough to sit in contact with liquid oxygen or fuming acid. It is the lubricant used where a hydrocarbon oil would ignite or dissolve - oxygen service, vacuum pumps, spacecraft mechanisms - and its vapour pressure is so low that it stays put in vacuum.

Poly(3-hydroxybutyrate)

  PHB, P3HB, PHA · CAS 29435-48-1 · from 3-Hydroxybutyrate / beta-butyrolactone · Tg 4 °C · Tm 175 °C

  The archetypal bacterial polyhydroxyalkanoate; also made by ROP of beta-butyrolactone.

Poly(3-hydroxyvalerate)

  PHV, P3HV · CAS 26744-04-7 · from 3-Hydroxyvalerate · Tg -15 °C · Tm 108 °C

  The ethyl-branched PHA; copolymerized with PHB (as PHBV) to toughen it.

J

JEFFAMINE D-2000 polyetheramine

  JEFFAMINE D-2000, D-2000, polyetheramine D-2000, Jeffamine D2000 · from propylene oxide, then amination of the diol

  The long member of the D series, about 33 oxypropylene units between the two amine ends. The equivalent weight is high enough that it is used less as a whole curative than as a flexibiliser blended with a shorter one: it puts a long, mobile polyether segment between crosslinks and turns a glassy network rubbery.

JEFFAMINE D-230 polyetheramine

  JEFFAMINE D-230, D-230, polyoxypropylenediamine 230, polyetheramine D-230, Jeffamine D230 · from propylene oxide, then amination of the diol

  A poly(propylene oxide) chain of one to two oxypropylene units capped at both ends with a primary amine. The amines sit on secondary carbons, so the pendant methyl sterically hinders the nitrogen and the reactivity is moderate rather than fast - which is the point in epoxy work, where it buys pot life. At an AHEW of 60, 32 parts cure 100 parts of an epoxy resin of EEW 185.

JEFFAMINE D-400 polyetheramine

  JEFFAMINE D-400, D-400, polyetheramine D-400, Jeffamine D400 · from propylene oxide, then amination of the diol

  The same amine-terminated poly(propylene oxide) as D-230 with a longer chain - about five to six oxypropylene units. Doubling the backbone roughly doubles the equivalent weight, so twice the mass is needed per epoxy group, and the extra ether backbone between crosslinks is what lowers the modulus and raises the elongation of the cured network.

JEFFAMINE T-403 polyetheramine

  JEFFAMINE T-403, T-403, polyetheramine T-403, trifunctional polyetheramine, Jeffamine T403 · from propylene oxide on trimethylolpropane, then amination

  Trifunctional rather than difunctional: propylene oxide grown on a trimethylolpropane initiator, x+y+z about 5.3, then all three ends aminated. The third arm is what makes it a crosslinker rather than a chain extender - a difunctional amine and a difunctional epoxy give a linear chain, and something has to exceed two for a network to form at all.

L

Poly(L-lactide)

  PLLA, poly(L-lactic acid), L-PLA · CAS 33135-50-1 · from L-lactide · Tm 170-180 °C (homocrystal)

  All-L units, so every stereocentre points the same way and the chain crystallises - the form that makes polylactide a packaging and fibre material rather than a soft amorphous resin. Poly(D-lactide) is its mirror image with the same melting point. Blend the two 1:1 and the chains co-crystallise into a stereocomplex that melts some 50 °C higher than either parent.

Poly(lactide)

  PLA, polylactide, poly(lactic acid) · CAS 26680-10-4 · from lactide

Poly(lactide) stereocomplex

  sc-PLA, PLLA/PDLA stereocomplex, stereocomplex PLA · from L-lactide + D-lactide (1:1) · Tm 220-230 °C

  Two chains of opposite handedness pack together more tightly than either can pack with itself, and the resulting crystal melts around 50 °C above the homocrystal. It is the cheapest available route to a polylactide with enough heat resistance for a hot-fill container or an autoclave, and it needs no new monomer - only the other enantiomer. The same repeat unit as every other polylactide here, which is why the search groups them: what differs is the arrangement between chains, not within one.

Poly(limonene carbonate)

  PLimC, poly(limonene carbonate) · from limonene oxide + carbon dioxide

  Built entirely from orange-peel limonene and carbon dioxide, with no petrochemical carbon in the backbone at all. It is glassy and optically clear with a glass transition near 130 C, above polycarbonate's service temperature, and the isopropenyl group left dangling on each ring is a handle for thiol-ene modification after the chain is made.

M

Poly(3-methyl-3-oxetanemethanol)

  polyoxetane polyol, PMOM, poly(3-methyl-3-oxetanemethanol) · from 3-methyl-3-oxetanemethanol

  A polyether carrying a free primary alcohol on every repeat unit, from cationic opening of a four-membered oxetane. The pendant hydroxyls make it a hyper-functional polyol - crosslink density is set by the backbone length rather than by end groups - which is why it turns up in high-solids urethane coatings where a conventional diol would give too loose a network.

N

Polynorbornene

  PNB, poly(norbornene), polynorbornylene · CAS 25038-76-0 · from norbornene (bicyclo[2.2.1]hept-2-ene)

  The polymer ROMP was built for. Norbornene carries about 27 kcal/mol of ring strain, and relieving it drives metathesis to completion, which is why norbornene macromonomers are the standard route to bottlebrush polymers. Ring-opening is an isomerisation, so the repeat unit has the same formula as the monomer. Commercially it is sold as an oil-extended damping rubber.

O

Polyoctenamer

  TOR, Vestenamer, poly(cyclooctene), trans-polyoctenamer · from cyclooctene (ROMP)

  Made by ring-opening cyclooctene, giving a long run of methylenes between backbone double bonds. Its distinguishing behaviour is that it is partly crystalline and low in molar mass, so it melts to a thin liquid at about 55 C and then recrystallises - which makes it a processing aid that liquefies a rubber compound during mixing and stiffens it again afterwards, and a compatibiliser for recycled rubber crumb.

Poly(oxetane)

  poly(trimethylene oxide), POX, poly(oxetane) · from oxetane

  The polyether one methylene longer than poly(ethylene oxide). The four-membered ring is strained enough to open cationically but far less reactive than an epoxide, so the polymerisation is controllable; the resulting chain is more hydrophobic than PEO and crystallises well. Its substituted relatives are the interesting ones, oxetane being an easy handle for building energetic and functional polyethers.

Polyoxymethylene

  POM, acetal, Delrin · CAS 9002-81-7 · from Trioxane (or formaldehyde) · Tg -60 °C · Tm 175 °C

  Made two ways: cationic ring-opening copolymerization of trioxane (the tougher acetal copolymer) or anionic chain polymerization of formaldehyde (the Delrin homopolymer). Standard tables (Brandrup/Odian) list Tg near -83 °C and Tm near 181 °C.

P

PEG diacrylate, 2 kDa

  ACLT-PEG2000-ACLT, PEG diacrylate 2kDa · from ethylene oxide on a difunctional initiator

  The photocrosslinker behind most PEG hydrogels: two acrylates per chain, radical-cured in seconds, with the molar mass between them setting the mesh size and therefore the modulus and what can diffuse through it. The ester links are hydrolysable, so these gels degrade over weeks in buffer where the ether-linked ones do not.

PEG diacrylate, 3.5 kDa

  ACLT-PEG3500-ACLT, PEG diacrylate 3.5kDa · from ethylene oxide on a difunctional initiator

  The photocrosslinker behind most PEG hydrogels: two acrylates per chain, radical-cured in seconds, with the molar mass between them setting the mesh size and therefore the modulus and what can diffuse through it. The ester links are hydrolysable, so these gels degrade over weeks in buffer where the ether-linked ones do not.

PEG diacrylate, 35 kDa

  ACLT-PEG35000-ACLT, PEG diacrylate 35kDa · from ethylene oxide on a difunctional initiator

  The photocrosslinker behind most PEG hydrogels: two acrylates per chain, radical-cured in seconds, with the molar mass between them setting the mesh size and therefore the modulus and what can diffuse through it. The ester links are hydrolysable, so these gels degrade over weeks in buffer where the ether-linked ones do not.

PEG diacrylate, 5 kDa

  ACLT-PEG5000-ACLT, PEG diacrylate 5kDa · from ethylene oxide on a difunctional initiator

  The photocrosslinker behind most PEG hydrogels: two acrylates per chain, radical-cured in seconds, with the molar mass between them setting the mesh size and therefore the modulus and what can diffuse through it. The ester links are hydrolysable, so these gels degrade over weeks in buffer where the ether-linked ones do not.

PEG diacrylate, 7.5 kDa

  ACLT-PEG7500-ACLT, PEG diacrylate 7.5kDa · from ethylene oxide on a difunctional initiator

  The photocrosslinker behind most PEG hydrogels: two acrylates per chain, radical-cured in seconds, with the molar mass between them setting the mesh size and therefore the modulus and what can diffuse through it. The ester links are hydrolysable, so these gels degrade over weeks in buffer where the ether-linked ones do not.

PEG dialkyne, 5 kDa

  ALKYNE-PEG5000-ALKYNE, PEG dialkyne 5kDa · from ethylene oxide on a difunctional initiator

  Half of a click pair, drawn here as the propargyl ether. The copper-catalysed cycloaddition it is made for is essentially quantitative and orthogonal to everything in a protein, but the copper it needs is what keeps this chemistry out of live cells - which is why the strained-alkyne reagents exist.

PEG diamine, 2 kDa

  NH2-PEG2000-NH2, PEG diamine 2kDa · from ethylene oxide on a difunctional initiator

  A difunctional PEG spacer that couples through amide, urethane, urea or secondary-amine links - the stable-linkage workhorse of PEGylation, as distinct from the hydrolysable ester-linked reagents. It ships as the hydrochloride because the free amine slowly attacks the ether backbone and picks up carbon dioxide from the air; the salt has to be neutralised in situ before it will react.

PEG diamine, 3.5 kDa

  NH2-PEG3500-NH2, PEG diamine 3.5kDa · from ethylene oxide on a difunctional initiator

  A difunctional PEG spacer that couples through amide, urethane, urea or secondary-amine links - the stable-linkage workhorse of PEGylation, as distinct from the hydrolysable ester-linked reagents. It ships as the hydrochloride because the free amine slowly attacks the ether backbone and picks up carbon dioxide from the air; the salt has to be neutralised in situ before it will react.

PEG diamine, 5 kDa

  NH2-PEG5000-NH2, PEG diamine 5kDa · from ethylene oxide on a difunctional initiator

  A difunctional PEG spacer that couples through amide, urethane, urea or secondary-amine links - the stable-linkage workhorse of PEGylation, as distinct from the hydrolysable ester-linked reagents. It ships as the hydrochloride because the free amine slowly attacks the ether backbone and picks up carbon dioxide from the air; the salt has to be neutralised in situ before it will react.

PEG diamine, 7.5 kDa

  NH2-PEG7500-NH2, PEG diamine 7.5kDa · from ethylene oxide on a difunctional initiator

  A difunctional PEG spacer that couples through amide, urethane, urea or secondary-amine links - the stable-linkage workhorse of PEGylation, as distinct from the hydrolysable ester-linked reagents. It ships as the hydrochloride because the free amine slowly attacks the ether backbone and picks up carbon dioxide from the air; the salt has to be neutralised in situ before it will react.

PEG diazide, 10 kDa

  N3-PEG10000-N3, PEG diazide 10kDa · from ethylene oxide on a difunctional initiator

  The other half of the click pair, and the one that survives more: the azide is inert to almost everything in a biological buffer until it meets an alkyne. It is also the reason these are shipped and stored cold - organic azides decompose on heating, and a low-molar-mass one would be a genuine hazard.

PEG diazide, 3.4 kDa

  N3-PEG3400-N3, PEG diazide 3.4kDa · from ethylene oxide on a difunctional initiator

  The other half of the click pair, and the one that survives more: the azide is inert to almost everything in a biological buffer until it meets an alkyne. It is also the reason these are shipped and stored cold - organic azides decompose on heating, and a low-molar-mass one would be a genuine hazard.

PEG diglycidyl ether, 3.4 kDa

  PEG3400DGE, PEG diglycidyl ether 3.4kDa · from ethylene oxide on a difunctional initiator

  Crosslinks amines and hydroxyls without a catalyst or a radical source, which is why it is used to gel proteins, polysaccharides and amine-functional surfaces where a photoinitiator would not be tolerated. The oxirane opens to a secondary alcohol, so the link it forms is a stable ether rather than an ester.

PEG dimaleimide, 2 kDa

  MAL-PEG2000-MAL, PEG dimaleimide 2kDa · from ethylene oxide on a difunctional initiator

  A thiol-selective crosslinker: between pH 6.5 and 7.5 the maleimide adds to a cysteine thiol far faster than to any amine present, which is what makes site-specific protein conjugation possible. Above pH 8 the ring hydrolyses to an unreactive maleamic acid, so the same buffer that speeds the reaction destroys the reagent. The substitution figure matters - at 90% the average functionality is 1.8, not 2.

PEG dimaleimide, 3.5 kDa

  MAL-PEG3500-MAL, PEG dimaleimide 3.5kDa · from ethylene oxide on a difunctional initiator

  A thiol-selective crosslinker: between pH 6.5 and 7.5 the maleimide adds to a cysteine thiol far faster than to any amine present, which is what makes site-specific protein conjugation possible. Above pH 8 the ring hydrolyses to an unreactive maleamic acid, so the same buffer that speeds the reaction destroys the reagent. The substitution figure matters - at 90% the average functionality is 1.8, not 2.

PEG dimaleimide, 5 kDa

  MAL-PEG5000-MAL, PEG dimaleimide 5kDa · from ethylene oxide on a difunctional initiator

  A thiol-selective crosslinker: between pH 6.5 and 7.5 the maleimide adds to a cysteine thiol far faster than to any amine present, which is what makes site-specific protein conjugation possible. Above pH 8 the ring hydrolyses to an unreactive maleamic acid, so the same buffer that speeds the reaction destroys the reagent. The substitution figure matters - at 90% the average functionality is 1.8, not 2.

PEG dimaleimide, 7.5 kDa

  MAL-PEG7500-MAL, PEG dimaleimide 7.5kDa · from ethylene oxide on a difunctional initiator

  A thiol-selective crosslinker: between pH 6.5 and 7.5 the maleimide adds to a cysteine thiol far faster than to any amine present, which is what makes site-specific protein conjugation possible. Above pH 8 the ring hydrolyses to an unreactive maleamic acid, so the same buffer that speeds the reaction destroys the reagent. The substitution figure matters - at 90% the average functionality is 1.8, not 2.

PEG dimethacrylate, 1 kDa

  PEG1000DMA, PEG dimethacrylate 1kDa · from ethylene oxide on a difunctional initiator

  The methacrylate analogue of PEG diacrylate. The alpha-methyl slows propagation, so cure needs more initiator or a longer exposure, but the resulting network is less prone to the oxygen inhibition that leaves acrylate gels tacky at the surface, and the ester is more hydrolytically stable.

PEG dimethacrylate, 2 kDa

  PEG2000DMA, PEG dimethacrylate 2kDa · from ethylene oxide on a difunctional initiator

  The methacrylate analogue of PEG diacrylate. The alpha-methyl slows propagation, so cure needs more initiator or a longer exposure, but the resulting network is less prone to the oxygen inhibition that leaves acrylate gels tacky at the surface, and the ester is more hydrolytically stable.

PEG dimethacrylate, 20 kDa

  PEG20000DMA, PEG dimethacrylate 20kDa · from ethylene oxide on a difunctional initiator

  The methacrylate analogue of PEG diacrylate. The alpha-methyl slows propagation, so cure needs more initiator or a longer exposure, but the resulting network is less prone to the oxygen inhibition that leaves acrylate gels tacky at the surface, and the ester is more hydrolytically stable.

PEG dimethacrylate, 3.4 kDa

  PEG3400DMA, PEG dimethacrylate 3.4kDa · from ethylene oxide on a difunctional initiator

  The methacrylate analogue of PEG diacrylate. The alpha-methyl slows propagation, so cure needs more initiator or a longer exposure, but the resulting network is less prone to the oxygen inhibition that leaves acrylate gels tacky at the surface, and the ester is more hydrolytically stable.

PEG dimethacrylate, 600 Da

  PEG600DMA, PEG dimethacrylate 600Da · from ethylene oxide on a difunctional initiator

  The methacrylate analogue of PEG diacrylate. The alpha-methyl slows propagation, so cure needs more initiator or a longer exposure, but the resulting network is less prone to the oxygen inhibition that leaves acrylate gels tacky at the surface, and the ester is more hydrolytically stable.

PEG dimethacrylate, 8 kDa

  PEG8000DMA, PEG dimethacrylate 8kDa · from ethylene oxide on a difunctional initiator

  The methacrylate analogue of PEG diacrylate. The alpha-methyl slows propagation, so cure needs more initiator or a longer exposure, but the resulting network is less prone to the oxygen inhibition that leaves acrylate gels tacky at the surface, and the ester is more hydrolytically stable.

PEG dinorbornene, 10 kDa

  NB-PEG10000-NB, PEG dinorbornene 10kDa · from ethylene oxide on a difunctional initiator

  A thiol-ene gel former that avoids the two failings of the acrylates: the strained alkene reacts by a step-growth radical addition rather than chain growth, so the network is far more uniform, and the amide link does not hydrolyse. It also needs a thiol partner to react at all, which means it will not homopolymerise in the vial.

PEG dinorbornene, 3.4 kDa

  NB-PEG3400-NB, PEG dinorbornene 3.4kDa · from ethylene oxide on a difunctional initiator

  A thiol-ene gel former that avoids the two failings of the acrylates: the strained alkene reacts by a step-growth radical addition rather than chain growth, so the network is far more uniform, and the amide link does not hydrolyse. It also needs a thiol partner to react at all, which means it will not homopolymerise in the vial.

PEG dithiol, 3.5 kDa

  HS-PEG3500-SH, PEG dithiol 3.5kDa · from ethylene oxide on a difunctional initiator

  The linear partner for a multi-arm maleimide or norbornene in thiol-Michael and thiol-ene gels, and the standard way to tether PEG to gold. Both ends oxidise to disulfide on standing, which quietly consumes the functionality that was weighed out - degassed solvent and an inert headspace are not optional here.

PEG dithiol, 5 kDa

  HS-PEG5000-SH, PEG dithiol 5kDa · from ethylene oxide on a difunctional initiator

  The linear partner for a multi-arm maleimide or norbornene in thiol-Michael and thiol-ene gels, and the standard way to tether PEG to gold. Both ends oxidise to disulfide on standing, which quietly consumes the functionality that was weighed out - degassed solvent and an inert headspace are not optional here.

Polypentenamer bottlebrush

  PCP bottlebrush, polypentenamer-g-polystyrene, cyclopentene-based bottlebrush · from cyclopentene-based macromonomer, polymerised by ROMP

  The same architecture on a thinner backbone, and a clean test of how much the backbone matters. Polynorbornene carries a fused imide ring at every repeat, which takes up room next to the backbone and pushes the side chains outward; a polypentenamer backbone, made by ring-opening cyclopentene, has nothing there. The grafts can then occupy space close to the backbone, so the molecule packs denser and its intrinsic viscosity scales more weakly with molar mass - for polystyrene grafts the scaling exponent was 0.11 against 0.19 for the polynorbornene analogue, nearly a factor of two. If a bottlebrush is being used because it is a stiff extended cylinder, the choice of backbone is part of the design rather than a detail. Leo, Jang and co-workers (Kennemur group, Florida State), ACS Polymers Au 2024, 4, 235. Drawn with the graft attached straight to a backbone carbon, which is the point of the comparison - there is no ring next to this backbone to hold the side chain off.

Poly(phenyl glycidyl ether)

  PPGE, poly(phenyl glycidyl ether) · from phenyl glycidyl ether

  An epoxide with an aryl ether side group, used chiefly as the mono-functional model for the epoxy network chemistry that DGEBA undergoes - having one epoxide rather than two it reacts with amine and stops, so the reaction can be followed to completion without gelling. It is how epoxy cure kinetics are measured.

Polyphosphoester

  PPE (phosphoester), polyphosphate ester, poly(phosphoester) · from cyclic phosphoester

  A backbone built on the same phosphate ester linkage that DNA uses, which makes it degradable by ordinary hydrolysis and by phosphatases, into phosphate and an alcohol. Its distinguishing feature is the fifth valence on phosphorus: a side group can be varied independently of the backbone, so charge, hydrophobicity or a drug can be changed without touching the degradation chemistry.

Poly(phthalaldehyde)

  PPHA, poly(o-phthalaldehyde), self-immolative polyacetal · from o-phthalaldehyde

  A polyacetal with a ceiling temperature below room temperature, held together only by capping both ends: remove one cap and the whole chain unzips to monomer in seconds. That makes it the model self-immolative polymer - a material designed to disappear on command - used in transient electronics and in amplified sensors where one binding event destroys an entire chain. Left undrawn because the acetal connectivity through the ring is reported inconsistently and I will not guess at it.

Poly(propiolactone)

  CAS 25037-58-5 · from beta-propiolactone

Poly(2-propyl-2-oxazoline)

  PnPrOx, poly(N-butyrylethylenimine) · CAS 25822-74-6 · from 2-Propyl-2-oxazoline

  Cationic ring-opening turns the oxazoline inside out: the ring nitrogen ends up in the backbone and the 2-substituent becomes an N-acyl group, so the polymer is a tertiary polyamide, a close structural relative of a polypeptide. One methylene longer than poly(2-ethyl-2-oxazoline), which is enough to bring its cloud point down into the useful range for thermoresponsive behaviour in water.

Poly(propylene carbonate)

  PPC, poly(propylene carbonate) · from propylene oxide + carbon dioxide

  A polymer that is roughly half carbon dioxide by mass, made by copolymerising CO2 with an epoxide over a zinc or cobalt catalyst - one of the few routes that uses CO2 as a feedstock rather than emitting it. It is amorphous with a glass transition near room temperature, so it is soft and creeps, and it depolymerises cleanly back to the cyclic carbonate when heated, which makes it useful as a sacrificial binder that burns out without residue.

Poly(propylene glycol) 2000 diol

  PPG 2000, PPG-2000, polypropylene glycol 2000, poly(propylene glycol) diol 2000 · from propylene oxide (from a diol initiator)

  The workhorse polyether diol: cast elastomers, sealants, adhesives, reaction injection moulding, plasticisers and de-emulsifiers. The methyl on every repeat is what keeps it a liquid where PTMEG of the same molar mass is waxy, but it also puts the hydroxyls on secondary carbons, so it is measurably slower with isocyanate than a primary-terminated polyol - the reason formulations mix the two or cap this one with ethylene oxide.

Poly(propylene imine)

  PPI, poly(propylenimine), poly(trimethylene imine) · from azetidine

  The linear polyamine one methylene longer than polyethylenimine, made by opening the strained four-membered azetidine ring. The extra carbon spaces the nitrogens far enough apart that neighbouring amines no longer suppress each other's basicity, so it protonates more completely at a given pH than the ethylene version does.

Poly(propylene oxide)

  PPO, polypropylene glycol, PPG · CAS 25322-69-4 · from Propylene oxide · Tg -60 °C

Poly(propylene sulfide)

  PPS (sulfide), poly(propylene sulphide) · from propylene sulfide

  The sulfur analogue of poly(propylene oxide), and hydrophobic where that is not. Its interest is chemical rather than mechanical: the thioether oxidises to a sulfoxide and then a sulfone, which turns the block hydrophilic, so a block copolymer containing it disassembles in the presence of reactive oxygen species. That makes it the standard oxidation-responsive block for delivery to inflamed tissue.

PTMEG 2000 polyether diol

  PTMEG 2000, PTMEG-2000, polytetramethylene ether glycol 2000, PTMO 2000, Terathane 2000, PolyTHF 2000 · from tetrahydrofuran (cationic ring-opening)

  A linear polyether diol from ring-opened tetrahydrofuran, and the soft segment behind most high-performance polyurethanes - spandex fibre, TPU, cast elastomers. Its hydroxyls are primary, so it reacts faster with isocyanate than a poly(propylene glycol) of the same molar mass, whose ends are secondary. The tetramethylene backbone is regular enough to crystallise, which is where the strength comes from and also why the neat polyol is a waxy solid near room temperature.

S

Poly(styrene oxide)

  CAS 25189-69-9 · from styrene oxide

T

Poly(tetrahydrofuran)

  PTHF, PTMO, PTMEG, poly(tetramethylene oxide) · CAS 25190-06-1 · from Tetrahydrofuran · Tg -84 °C · Tm ~35 °C

  Common soft segment in thermoplastic polyurethanes and elastomers.

Poly(tetrahydropyran)

  poly(oxane), poly(tetrahydropyran) · from tetrahydropyran

  The polyether one carbon longer than poly(tetrahydrofuran), and a useful negative result: the six-membered ring is essentially strain-free, so it will not polymerise under ordinary conditions - ring strain, not ring size, is what drives a ring-opening polymerisation. The polymer therefore has to be reached by other routes, and it exists mainly to make that point.

Poly(thionylphosphazene)

  polythionylphosphazene, PTP · from thionylphosphazene cyclic trimer

  A phosphazene backbone with sulfur(VI) centres inserted, which makes the chain more polar and more thermally robust than the parent and gives a second kind of substitution site. Like the polyphosphazenes it is made as a reactive chloro polymer and then derivatised, so the backbone is fixed and the properties come from what is hung on it. Not drawn: the substituent defines the material and varies.

Poly(trifluoromethyl ethylene oxide)

  PTFPO, poly(3,3,3-trifluoropropylene oxide), fluorinated polyether · from 3,3,3-trifluoropropylene oxide

  A polyether with a trifluoromethyl on every repeat, so it keeps the low glass transition of poly(propylene oxide) while gaining fuel and solvent resistance the hydrocarbon version has none of. It stays flexible below -50 C, which is the combination a low-temperature fuel-system seal needs and which fluorosilicones only partly deliver.

Poly(trimethylene carbonate)

  PTMC · CAS 31852-84-3 · from trimethylene carbonate

V

Poly(valerolactone)

  PVL · CAS 26354-94-9 · from delta-valerolactone

Related

Polyesters – the condensation route to the same ester linkage

  Block copolymers – what living ring-opening is usually used to build

  Crosslink density – network calculations for PEG hydrogels

  The other families: acrylate polymers, methacrylate polymers, silicones and siloxanes, vinyl polymers, diene elastomers, polyamides, conjugated and high-performance polymers, bottlebrush polymers.

  All polymer families, the hub that indexes every one of them.

Structures and registry numbers are curated by hand and checked in CI; thermal values are typical literature figures for the ordinary form of each polymer, not specifications. Report an error on the contact page.
