Repository: ngpierini/polytechniques

File: step-growth.html
Step-Growth & Gel Point: PolyTechniques

The step-growth calculator moved into the main Calculator…

File: terms.html
Terms of Use: PolyTechniques

Terms of Use

  How you may use PolyTechniques, and what stays proprietary

PolyTechniques is a free to use polymer chemistry toolkit built and maintained by Nicholas Pierini. You are welcome to use the hosted tools for your own work. These terms explain what that use covers and what remains proprietary. By using this site you agree to them. Last updated July 2026.

Ownership

This website and everything that makes it up, the source code, markup, styles, scripts, text, figures, data, and design, is the proprietary property of Nicholas Pierini and is protected by copyright and other intellectual property laws. All rights are reserved. The full terms are set out in the project's proprietary license.

What you may do

View and interact with the site at getpolytechniques.com for your own personal, non-commercial, educational reference.

  Run the calculators for your own research and formulation work, and copy the numerical results they produce into your own notes, notebooks, or reports.

  Link to the site.

What you may not do

  Without prior written permission from Nicholas Pierini, you may not:

Copy, reproduce, or store the source code, markup, styles, scripts, or content, in whole or in part, beyond the transient copy your browser makes to display the site.

  Modify, adapt, translate, or build derivative works from any part of the site.

  Redistribute, republish, sublicense, sell, or otherwise make any part of the site available to a third party.

  Reuse any part of the site in another website, application, product, or service.

  Scrape, crawl, or perform bulk extraction of the site or its data by automated means.

  Remove or alter any copyright, trademark, or other proprietary notice.

No warranty

The site is provided as is, without warranty of any kind. The calculators and reference materials are for informational purposes only and are not a substitute for professional judgment, safety review, or validation against your own conditions. Nicholas Pierini is not liable for any loss or damage arising from use of the site. Always follow proper laboratory safety practice.

A link to a product is not an endorsement. Some are Amazon affiliate links, and as an Amazon Associate I earn from qualifying purchases. A book or supplier appears because the text refers to it; nothing here has been tested, certified or checked as fit for your purpose, and everything said above about warranty applies to a linked product as much as to a calculator.

Copyright and takedowns

All content on this site is owned by Nicholas Pierini. If you find PolyTechniques content, code, or data reproduced somewhere else without permission, or if you believe something hosted here infringes your own copyright, contact the designated copyright agent below and it will be addressed promptly.

A notice under the Digital Millennium Copyright Act (DMCA) should include: your contact information; identification of the copyrighted work; the location (URL) of the material at issue; a statement that you have a good faith belief the use is not authorized; a statement, under penalty of perjury, that the information is accurate and that you are the owner or authorized to act for the owner; and your physical or electronic signature.

Copyright agent: Nicholas Pierini

  Email: ngpierini@gmail.com (subject line "DMCA Notice")

Contact

For licensing inquiries or permission requests, reach out at ngpierini@gmail.com.

PolyTechniques: free tools for polymer synthesis.

File: tg-predictor.html
Tg Predictor: PolyTechniques

Tg Predictor

  Predict a random copolymer or miscible blend's glass transition from its components (Fox equation)

How this works

The Fox equation estimates the glass transition temperature of a random copolymer or a miscible polymer blend from the weight fraction and homopolymer Tg of each component. It assumes the components mix freely at the segmental level with no specific interactions (hydrogen bonding, ionic association) and no leftover monomer or solvent acting as a plasticizer.

1 ÷ Tg,mix = Σ ( wi ÷ Tg,i )  (all temperatures in Kelvin)

This works reasonably well for statistical copolymers and truly miscible blends. Alternating copolymers behave the same way, showing a single intermediate Tg rather than two, so the one-transition behavior is not unique to statistical copolymers and miscible blends. It does not apply to block copolymers or phase separated blends, which typically show two distinct glass transitions instead of one intermediate value, since each block or phase relaxes on its own.

Fox adds reciprocals, not temperatures, which is a statement that the free volumes of the two components add. The result always sits below the straight line between the two homopolymer values, by a few kelvin when they are close and by more as they spread apart, and only when both are in kelvin. A measured copolymer often sits lower still; the Gordon–Taylor constant exists to absorb that.

Fox, Bull. Am. Phys. Soc. 1 (1956) 123. Temperatures in kelvin throughout.

Tg calculator

Component
  Homopolymer Tg (°C)
  Weight %

ComponentTg (°C)Weight %

+ Add component
  Enter Tg in K

Component	Normalized wt fraction	Tg (K)	wi ÷ Tg,i	

A worked example

Take a 70:30 styrene / ethyl acrylate statistical copolymer. Polystyrene has a Tg of 100 °C and poly(ethyl acrylate) −24 °C, so in Kelvin the two homopolymer values are 373.15 K and 249.15 K.

1 ÷ Tg,mix = (0.70 ÷ 373.15) + (0.30 ÷ 249.15) = 0.001876 + 0.001204 = 0.003080

  Tg,mix = 1 ÷ 0.003080 = 324.7 K = 51.5 °C

The number worth noticing is the one the Fox equation does not give you. A straight weight-average of the two glass transitions – the rule of mixtures, which is the intuitive thing to reach for – predicts 0.70 × 100 + 0.30 × (−24) = 62.8 °C. That is 11 degrees higher than the Fox result, and the gap is not a rounding difference: because the reciprocals are averaged rather than the temperatures, the low-Tg component always pulls harder than its weight fraction suggests. A small amount of a soft comonomer softens a copolymer more than you would guess, which is exactly why the Fox equation is the one used in practice.

The gap widens as the two components get further apart. Run the same 70:30 ratio with a soft acrylate at −54 °C instead and Fox gives about 35 °C against a linear estimate of 54 °C – a 19-degree error, enough to put a coating on the wrong side of room temperature.

When the prediction comes out wrong

A measured Tg well below the calculated one almost always means something is plasticising the sample, and the usual culprits are things the calculation cannot know about:

Residual monomer. A few percent of unreacted monomer is an efficient plasticiser – small molecules lower Tg far more effectively per unit weight than a soft comonomer does. If conversion was incomplete, expect the measured value to undershoot.

  Retained solvent. A film cast from solution and dried at room temperature can hold solvent for a long time. Dry above the expected Tg, or under vacuum, before you trust the number.

  Absorbed water. Anything with amide, hydroxyl, or acid groups picks up water from the air, and water is the most effective plasticiser of all. This is why the reference table above marks several values “dry”; a conditioned sample will read tens of degrees lower.

  Low molecular weight. Chain ends have more free volume than chain middles, so short chains have a lower Tg. The effect is negligible above roughly 20,000 g/mol but real below it – an oligomer will not match a value tabulated for a high polymer.

A measured Tg above the calculation, or two transitions where you expected one, points the other way: the components are interacting or are not actually mixed. Strong hydrogen bonding between unlike repeat units raises Tg above the Fox line, which is why acid- or amide-containing copolymers often read high. Two separate transitions at, or near, the two homopolymer values mean the blend has phase separated and the calculation does not apply at all – see thermal analysis for reading that off a DSC trace.

One structural caveat the equation cannot capture: it takes composition as the only variable, so it cannot distinguish a statistical copolymer from a block copolymer of identical composition. Those are different materials – the first has one intermediate transition, the second has two – and only you know which one is in the flask.

Reference homopolymer Tg values

  Typical literature values for the atactic or common commercial form. Real Tg depends on tacticity, molecular weight, and measurement method (DSC heating rate, for example), so treat these as starting points. The glass transition is partly a kinetic effect, so a faster heating or cooling rate gives a higher measured Tg; a value quoted without a rate is only approximate. It is also not a sharp point but a second-order transition spread over a range of temperatures, read by extrapolating the baselines before and after it, which is part of why tabulated values differ by a few degrees between sources.

Polymer	Typical Tg (°C)	

Related tools

Copolymer composition. Where the weight fractions this page needs come from, and why the composition in the flask is not the composition in the feed.

  Thermal analysis. How a glass transition is actually measured, and why a DSC number runs above a tabulated one.

  Polymer search. Homopolymer glass transitions for the components, each with the source it came from.

  Time-temperature superposition. What happens either side of the transition this page predicts.

Predicted values are estimates for formulation planning. Always confirm Tg experimentally by DSC or DMA for a real material.

File: thermal-instrument-guide.html
Running DSC, TGA and DMA: Standard Methods on TA Instruments and Mettler Toledo: PolyTechniques

Running DSC, TGA and DMA

  The standard methods, the settings the literature uses, and how to run them in TA Instruments TRIOS and Mettler Toledo STARe

How to use this guide

The thermal analysis page explains what DSC, TGA and DMA measure and how to read the curves. This page is the bench companion to it: what settings to use, why, and how to put them into the two software packages most polymer labs run, TRIOS (TA Instruments Discovery DSC, TGA and DMA 850) and STARe (Mettler Toledo DSC 3, TGA/DSC 3+ and DMA 1). The settings come from the current ASTM and ISO methods and from the manufacturers’ own training material and application notes; each is cited where it is used.

Three cautions apply throughout. Menu and segment names change between software versions, so treat the step lists as a map rather than a script. Your lab’s standard operating procedure and the instrument’s safety instructions take precedence over anything here. And a method from a material standard (a specification for your product) overrides the general starting points given below. PolyTechniques is not affiliated with either manufacturer.

Show software steps for
  Both
  TA Instruments
  Mettler Toledo

Before any run: calibration and verification

A measurement is only as good as the last calibration made under the same conditions: same pan type, purge gas, flow and heating rate. Calibrate when the instrument is installed, moved, or serviced, and whenever a check standard drifts; verify routinely with a reference material run as an ordinary sample. Calibration measures the error; adjustment changes the instrument’s parameters to remove it, and only trained users should accept an adjustment.

Technique	What is calibrated	Reference and standard	

DSC	Temperature, from the extrapolated onset of melting; heat flow (cell constant), from the melting enthalpy	Indium, NIST SRM 2232a: 156.5985 °C and 28.58 ± 0.17 J/g (certified 2024). Software defaults often hold 156.6 °C and 28.45 J/g: use the value on your own certificate. Add a second standard such as zinc (419.5 °C) to bracket higher temperatures. ASTM E967 (temperature), E968 (heat flow).	

  DSC, TA Tzero cells	Baseline and cell asymmetry, then cell constant and temperature	On DSC 250/2500: an empty-cell run and a run with sapphire disks on both positions, then indium. The DSC 25 uses a baseline calibration instead (TA Discovery DSC training, 2020).	

  DSC, Mettler	Temperature, tau lag and heat flow adjustments	Indium and zinc via a stored calibration method; FlexCal keeps adjustment data for each combination of crucible, gas and module. Review and accept in Module Control (STARe reference manual).	

  TGA	Mass scale; temperature	Mass: traceable weights (ASTM E2040). Temperature: Curie points of magnetic standards (ASTM E1582), for example nickel near 358 °C and Alumel near 154 °C, using the certified value of your lot and the same gas, flow and rate as your method.	

  DMA 850	Clamp mass, zero and compliance, as each clamp requires	Run the clamp-specific calibration wizard after every clamp change: mass and compliance for cantilevers and three-point bending, all three for film tension and compression, mass for shear sandwich (TA DMA training, 2019).	

  DMA 1	Force, displacement and temperature	Follow the module’s calibration procedure in STARe; check with a reference specimen.	

DSC: a standard heat–cool–heat run

Nearly every polymer DSC measurement starts from the same program, and the two governing methods, ASTM D3418-21 and ISO 11357 (parts 1 to 3), agree on its shape. The settings below are the defaults to start from; change them only for a reason you can write down.

Setting	Starting point	Why, and the standard’s wording	

Sample mass	5–10 mg	D3418-21: about 5 mg for melting and crystallization, 10 mg for Tg, which is a weaker signal. ISO 11357-3:2025 prefers 5–10 mg of polymer. Cut a flat piece that sits on the pan floor; do not grind a semicrystalline sample, which changes it.	

  Pan	Crimped aluminium, with a matched empty reference	Use a hermetic pan when moisture or volatiles must stay in. Tzero is a pan family, not a seal: the lid decides whether it is hermetic, and a pinhole lid is vented. Mettler’s 40 µL aluminium crucible is the usual default; aluminium is limited to about 600 °C.	

  Purge	Dry N2, 50 mL/min	TA’s usual setting; Mettler examples often use 40 mL/min. D3418 asks for 10–50 mL/min held to ±5. Use the same gas and flow as the calibration.	

  Heating rate	10 K/min (20 is also standard)	Both methods allow 10 or 20 K/min; D3418 specifies 10 K/min when results are disputed. Faster gives a bigger signal and a higher apparent Tg.	

  Upper temperature	About 30 K above the end of melting	Enough to erase the crystals the sample arrived with; hold 5 min. Check the decomposition temperature by TGA first, and stay well below it. For an amorphous polymer choose a safe temperature above Tg.	

  Cooling	10 K/min to at least 50 K below the crystallization peak	And to 50 K below Tg if you want Tg on the reheat; hold 5 min. Record the cooling curve: crystallization on cooling is a result too.	

  Report from	The second heat	The first heat describes the sample as received; the second describes the material after a known history. Report both if the history matters to your question.	

The standard way to measure a semicrystalline polymer. The first heat records the sample as received, processing history and all, and melts it; the hold erases the crystals it arrived with; a controlled cool gives every sample the same history; the second heat is the one quoted as the material’s own. Heat to about 30 K above the end of melting, and cool to at least 50 K below the crystallization peak, and below Tg if you want Tg on the reheat. The whole program takes 90 minutes at 10 K/min.

  Program as described in ASTM D3418-21 and ISO 11357-3:2025 (both allow 10 or 20 K/min; D3418 uses 10 K/min for disputes). Segment names as in TA Instruments TRIOS; Mettler Toledo STARe builds the same method from dynamic and isothermal segments. Temperatures are for a PET-like sample.

Preparing the sample

Tare an empty pan and lid on a microbalance, add the sample, and record the sample-only mass to 0.01 mg.

  Press the sample flat against the pan floor so heat reaches all of it; crimp or seal the lid with the press and die that match the pan.

  Prepare an empty reference pan of the same type and lid. If you weigh pans (Tzero calibration uses this), record the empty pan and lid masses too.

  Inspect the crimp: a domed lid or a sample on the rim gives a poor baseline and can contaminate the cell.

On TA Instruments: TRIOS (Discovery DSC)

Check the instrument is idle, the cooler is running, the purge is on, and a calibration for your pan and gas is active.

  In the Experiment view, enter the sample name, the sample mass, the pan type (for example Tzero aluminium) and the tray positions of sample and reference. Set the file name and folder.

  In Procedure, choose a custom test and add segments: Equilibrate at the start temperature, Ramp to the upper temperature, Isothermal for the hold, Ramp down, Isothermal, Ramp up again. A Mark end of cycle between heats lets TRIOS split the data into separate steps. Save the procedure to reuse it.

  Load the pans (or let the autosampler do it), copy the run to the running queue, and press Start.

  To analyse, open the file, pick the second-heat step, select the curve, and use Analysis: Glass transition (onset, midpoint, end), Peak integration (choose a baseline type and the limits), or Onset point. Save, then export to Excel or CSV.

Legacy Q-series instruments run on Advantage (Experiment → Summary for sample details, Procedure → Editor for segments) and are analysed in Universal Analysis 2000; TRIOS can open those files.

On Mettler Toledo: STARe (DSC 3)

Check the module is ready, the cooler and gas controller are on, and the adjustment (FlexCal) for your crucible and gas is current.

  Open the Method window, pick the technique and crucible (for example 40 µL aluminium), and build the program from segments: Dynamic for every heating or cooling, Isothermal for every hold. Set the purge gas and flow for the segments. Save the method.

  In the Experiment window, choose the method, enter sample name and mass, select the module, and click Send Experiment. This puts it in the module’s queue; it does not necessarily start it.

  With the sample robot, place the crucibles in the positions you entered and let autostart run them. Manually, put the sample on the left (S) sensor and the reference on the right (R), close the lid and confirm.

  To analyse, open the curve in the Evaluation window, choose the segment, frame the effect, and apply Glass transition, Integration (choose a baseline type) or Onset. Save the evaluation, then export the data as text.

Heat-flow sign: STARe can show either the ICTA convention (exotherm up) or its opposite, set in the Install window. Check which your installation uses and label every plot.

Reading the curve

A first heat of quenched, mostly amorphous PET, read the way the software reads it. The glass transition is a step, not a peak. Above it the chains can move, so the sample crystallizes during the scan (the exotherm, up), and those crystals then melt with everything else (the endotherm, down). Each peak is integrated against a straight baseline between limits chosen on flat curve either side, and the areas are reported per gram of sample. Only the difference between them is crystallinity the sample had before the scan.

  Model curve: Tg step Δcp = 0.30 J/(g K) and Gaussian peaks of 24.0 and 39.0 J/g, which the integrations recover. ΔHm0 = 140 J/g for PET (TA Instruments TN048, after Wunderlich). For a filled or blended sample divide by the polymer’s mass fraction as well. Melting is reported as the peak temperature for polymers (ISO 11357-3); calibration standards use the extrapolated onset.

Polymer	ΔHm0, 100% crystalline	

Polyethylene	293 J/g	

  Polypropylene	207 J/g	

  Poly(ethylene terephthalate)	140 J/g	

  Polyamide 6	230 J/g	

  Poly(lactic acid)	93.7 J/g	

Values from TA Instruments note TN048 (after Wunderlich), and for PLA the widely used literature value. They are estimates for an idealised crystal, not certified constants; cite the one you used.

Which glass transition temperature?

One glass transition, five numbers. On a step with an enthalpy-relaxation peak, the kind an aged or slowly cooled glass shows on reheating, the standard constructions spread over several kelvin, and the fictive temperature lands below the midpoints because the overshoot is extra enthalpy recovered on heating. A DSC Tg is therefore incomplete without its construction, its scan (first or second heat) and its rate. TRIOS offers onset, end, inflection, half height, half width and fictive temperature; STARe offers its own bisector midpoint, DIN, ASTM/IEC and Richardson. Pick one, report it, and use it for every sample you compare.

  Constructions computed on a model step (Δcp = 0.30 J/(g K)) with an overshoot. ASTM E1356-25 and D3418-21 prefer the midpoint; ISO 11357-2:2020 prefers equal areas. Software options from TA Instruments TRIOS help and Mettler Toledo’s note on glass-transition evaluation (HB401). Plotted as heat capacity, endotherm up, so the step rises.

Source	What it calls Tg	

ASTM D3418-21, E1356-25	The midpoint (half the step between the extrapolated baselines), unless another is stated	

  ISO 11357-2:2020	Prefers equal areas (the fictive temperature); also allows half step height and inflection	

  TRIOS	Onset, end and a chosen midpoint: inflection, half height, half width, half extrapolated tangents, or fictive temperature	

  STARe	STARe midpoint (angle bisector of the baselines), DIN (equidistant from them), ASTM/IEC (middle of the inflectional tangent), or Richardson (fictive)	

TGA: stability and composition

TGA has two standard jobs. A stability run heats the sample in nitrogen and reports where mass loss begins; a compositional run (ASTM E1131) uses nitrogen and then air to split a compound into volatiles, polymer, carbon and ash. ISO 11358-1 covers the general conditions, and E2550 the stability reading.

Setting	Starting point	Why	

Sample mass	10–20 mg	Thin and spread out, so heat and gas reach it evenly; a big lump decomposes late and in stages.	

  Crucible	Open platinum, or alumina	Platinum is reusable but alloys with metals and some fillers; alumina suits inorganic or corrosive samples but is porous. Aluminium pans only to about 600 °C.	

  Heating rate	10 or 20 K/min	Every temperature on a TGA curve rises with heating rate, so compare samples only at the same rate.	

  Gas	N2 for the sample, N2 for the balance	On TA Q50/Q500 standard furnaces the documented flows are 40 mL/min to the balance and 60 mL/min to the sample. Keep the balance purge inert even when the sample gas switches to air.	

  Compositional program	N2 to 600 °C, switch to air, continue to 750 °C	The thermoplastics example in ASTM E1131-20; E1131-25 leaves the switch point to the material. Switch only on a flat plateau, after the polymer has gone.	

  Blank	An empty-crucible run with the same program	Subtract it to remove buoyancy drift, especially for small mass losses (ISO 11358-1).	

A compositional run on a filled rubber compound, the classic use of TGA. Under nitrogen the volatile and organic fractions leave in order of volatility: moisture, then process oil, then the polymer itself, while carbon black survives. Switching the purge to air at 600 °C burns the carbon off, and whatever remains is mineral ash. Read each fraction from the plateaus either side of its step, using the derivative (DTG) to place the boundaries where steps overlap. One caution the standard itself makes: the air step is all combustible residue, so char left by the polymer counts as “carbon black” too.

  Program after the thermoplastics example in ASTM E1131-20 (10 °C/min, N2 to 600 °C, then air); the current E1131-25 leaves the switch temperature to the material. Curve computed from first-order Arrhenius kinetics for each component (moisture 1, oil 14, polymer 52, carbon black 25, ash 8 wt%); the step sizes read off the curve recover them to within half a percent. Keep the balance purge inert when the sample gas switches to air.

On TA Instruments: TRIOS (Discovery TGA)

Put the clean, empty crucible in its tray position and run Instrument → Tare for that position.

  Add the sample to the same crucible and return it to the same position; enter the sample name, pan type and file name. The balance measures the mass.

  In Procedure, add Equilibrate at the start temperature, Ramp to 600 °C, Select gas to change to air (check which gas port is which on your installation), and Ramp to 750 °C.

  Start the run; the instrument loads the crucible and closes the furnace. Watch the first minutes for a stable mass.

  Analyse with Step transition on the mass curve for each step’s onset, end and mass change, and plot the first derivative to place boundaries between overlapping steps.

Where fitted (standard on the TGA 5500, an upgrade on the 550), the High resolution ramp slows the heating automatically while mass is being lost, separating steps that a constant rate merges.

On Mettler Toledo: STARe (TGA/DSC 3+)

Configure the gas controller in the Install window: with a GC 10 the software selects between two gases and you set the flow; a GC 200 also regulates the flow.

  Build the method from Dynamic segments: nitrogen to 600 °C, then a segment with the method gas changed to air up to 750 °C. A change of gas between segments switches the valves.

  Run a blank curve with an empty crucible and the same method, for subtraction.

  Tare the empty crucible as your configuration requires, add the sample, enter its name and mass in the Experiment window, and Send Experiment.

  Evaluate with Step horizontal or Step tangential on each mass loss, and Math → 1st derivative for the DTG curve.

Reading the curve

Say which decomposition temperature. The extrapolated onset, the temperature at 5% loss (T5%) and the DTG peak (Tmax) can differ by tens of kelvin. Report the definition with the number.

  The air step is combustible residue, not automatically carbon black. Char left by the polymer burns there too; E1131 says so itself.

  For kinetics, run several heating rates. An activation energy from one ramp is not reliable. ASTM E1641 (Ozawa–Flynn–Wall) and the ICTAC Kinetics Committee recommendations (2014, and 2020 for multistep reactions) describe how.

DMA: a temperature ramp at 1 Hz

The workhorse DMA experiment heats a clamped specimen while oscillating it at one frequency, recording storage modulus E′, loss modulus E″ and tan δ. ASTM D4065 is the general practice; the geometry methods are D5418 (dual cantilever), D5023 (three-point bending) and D5026 (tension); ASTM E1640 assigns Tg. ISO 6721 is the international equivalent.

Setting	Starting point	Why	

Frequency	1 Hz	The E1640 default and the near-universal choice, so results compare across labs. Each decade of frequency moves Tg by roughly 5–7 K.	

  Heating rate	1 °C/min for E1640; 2–3 °C/min is common practice	A bar of polymer lags the furnace; faster ramps push every transition upward. Report the rate you used.	

  Amplitude	Inside the linear viscoelastic region	Run a strain sweep first at the starting temperature and pick an amplitude where the modulus does not depend on it. E1640 recommends strain below 1% and no more than 5%.	

  Preload, force track	Enough static force to keep tension or contact	Tension and three-point bending need a static force larger than the oscillating one; on the DMA 850, force track (for example 125%) keeps that ratio as the specimen softens.	

  Tg	E′ onset (E1640), and say which axis	Report E″ and tan δ peaks as well if you like, but name each: they are different temperatures.	

Choosing the clamp

Clamp	Use it for	Typical specimen (DMA 850 limits)	

Film or fibre tension	Thin films and fibres	Gauge length 5–30 mm, width up to 8 mm, thickness up to 2 mm	

  Single cantilever	General thermoplastics and thermosets, short bars	Length 4, 10 or 17.5 mm; width up to 15 mm; thickness up to 5 mm	

  Dual cantilever	Bars, supported thermosets, cure on a support	Length 8, 20 or 35 mm; same width and thickness limits	

  Three-point bending	Stiff bars and composites, no clamping effects	ASTM D5023: 64 × 13 × 3 mm on a 50 mm span (span-to-depth about 16)	

  Shear sandwich	Soft solids, gels, adhesives (gives G, not E)	Two matched 10 mm squares up to 4 mm thick	

  Compression	Foams, elastomers, soft bulk specimens	15 or 40 mm plates, specimen up to 10 mm thick	

Specimen limits from TA’s DMA 850 brochure (2018) and ASTM D5023-23; the Mettler DMA 1 has its own clamp set, so check its manual. Pick the geometry that keeps force and displacement measurable across the whole ramp, including after the specimen softens.

Three glass transitions from one DMA run. The storage modulus E′ (black, log scale) falls three decades; the loss modulus E″ (green) peaks partway down; and tan δ = E″/E′ (violet, right axis) peaks last, because E′ is still falling after E″ has turned over. The order is always the same, onset before E″ peak before tan δ peak, but the gaps are not a constant that can be subtracted: they depend on how broad the transition is. ASTM E1640 takes the onset, which is the temperature at which the material starts to lose stiffness and the conservative number for design.

  Computed from a Cole–Cole relaxation (α = 0.7, glassy 2.2 GPa, rubbery 20 MPa, plus a background tan δ of 0.012) with a Vogel–Fulcher time scale moving about 6 K per decade of frequency, at 1 Hz; E1640 onset by the two-tangent construction on log E′. ASTM E1640-23 specifies 1 Hz and 1 °C/min. For a measured comparison, TA Instruments’ polycarbonate example (TA082) gives 141.8, 147.1 and 151.5 °C at 1 Hz and 3 °C/min.

On TA Instruments: TRIOS (DMA 850)

Install the clamp, select the same clamp and mode in TRIOS, and run its calibration (mass, zero, compliance as the wizard asks).

  Measure the specimen with calipers (length or span, width, thickness) and enter the dimensions; mount it centrally and tighten as the clamp instructions say. Place the thermocouple close to the specimen without touching it.

  Run an Oscillation → Strain sweep at the start temperature and 1 Hz; choose an amplitude on the flat part of the modulus curve.

  Set up a Temperature ramp at 1 Hz with that amplitude, the preload and force track your geometry needs, and the temperature range. Use the multifrequency ramp to see the frequency shift.

  Press Measure to preview contact and the oscillation; if it looks right, close the furnace and Start. Analyse with onset on E′ and peak analysis on E″ and tan δ.

On Mettler Toledo: STARe (DMA 1)

Choose the deformation mode and fit the matching clamp; measure the specimen and mount it by the clamp’s instructions.

  In the method, set the temperature program, frequency (or frequencies), force or displacement amplitude and any offset. Find the linear range with an amplitude sweep first.

  Enter the sample name and geometry in the Experiment window, select the DMA module and send it.

  Evaluate in the Evaluation window: onset of the E′ drop and the peaks of E″ and tan δ, each with its frequency.

Clamp calibration and force-track settings from the DMA 850 do not transfer to the DMA 1; follow its own procedure.

Beyond the standard run

Three extensions answer questions the standard runs cannot: modulated DSC separates events that overlap, a set of TGA runs at several heating rates gives decomposition kinetics, and DMA at several frequencies tells a glass transition from a secondary relaxation. Each figure below simulates the raw measurement and then runs the same analysis the software does, so you can see what the method recovers.

Modulated DSC: separating overlapping events

Setting	Starting point	Why	

Modulation (TA MDSC)	±0.5–1 K every 40–60 s, at 2–3 K/min	One published TA procedure for Tg uses ±1 K, 60 s, 3 K/min after a 5 min equilibration. Slow the underlying rate for a narrow transition.	

  Mettler ADSC, TOPEM	ADSC: sinusoidal, for example ±0.5 K, 48 s, 1 K/min. TOPEM: random pulses, for example ±0.5 K, 15–30 s, 2 K/min	TOPEM has no fixed period; check whether your pulse height is entered peak to peak or as ± amplitude.	

  Cycles across the event	At least 4–6	Cycles ≈ 60 ΔT / (βP), with ΔT the transition width in K, β in K/min and P in s: a 10 K transition at 2 K/min and 60 s gets 5.	

  Heating only, or heat–cool	Amplitude ≤ βP/2π never cools	That is ±0.32 K at 2 K/min and 60 s. Larger amplitudes make the sample cool briefly every cycle, which matters near melting and crystallization.	

  Calibration	Heat capacity with sapphire, at the same modulation conditions	The reversing signal is a heat capacity, so it needs its own calibration constant on top of the usual temperature and enthalpy.	

  Standards	ASTM E2602-24; ISO 19935-1, -2, -3	E2602 assigns Tg from the reversing signal; ISO 19935-3 covers separating overlapping transitions.	

Why modulated DSC exists. On an aged glass the Tg step and the enthalpy-recovery peak sit on top of each other, and the total heat flow (black) is all ordinary DSC can show. A small sinusoid added to the temperature (the raw signal, top) lets the software split it: the part that follows the modulation is heat capacity, the reversing signal (blue), carrying the clean Tg step; what is left over is the non-reversing signal (violet), carrying the kinetic events, here the recovery peak. The figure does that split on a simulated run and recovers both inputs (Δcp 0.30, recovery 1.60 J/g). Real kinetic events can leak a little into the reversing signal, so confirm a separation by repeating at a second period.

  Simulated at ±0.5 K, 60 s, 2 K/min, and deconvolved by a least-squares fit over two periods; reversing cp = A(heat flow)/A(heating rate), as in TA Instruments’ MDSC (note TA489). Settings within the published ranges (±0.5–1 K, 40–60 s, 2–3 K/min; 4–6 cycles across a transition). Standards: ASTM E2602-24 (Tg by modulated DSC), ISO 19935-1 to -3. Signal content: Righetti, Materials 10 (2017) 442.

On TA Instruments: TRIOS

In the procedure, add a Modulate segment (amplitude and period) before the Ramp it applies to; a short Isothermal first lets the modulation settle.

  After the run, plot the Reversing heat flow (or reversing heat capacity) and the Non-reversing heat flow alongside the total, and analyse Tg on the reversing signal.

On Mettler Toledo: STARe

ADSC and TOPEM are software options: check your licence. Build the method with the modulation parameters in the dynamic segment, and run the blank and sapphire calibration measurements the option asks for.

  Evaluate the reversing and non-reversing curves the option produces; for TOPEM also the quasi-static heat capacity.

Decomposition kinetics from TGA

Setting	Starting point	Why	

Heating rates	Four or more, for example 1, 2, 5 and 10 K/min	ASTM E1641 asks for four or more; ICTAC for at least three, normally four or five, spanning a factor of about 10–15.	

  Specimens	Same mass, form, pan and purge every run	Thin samples, so heat and gas transfer do not change between rates and masquerade as kinetics.	

  Conversion	α = (m0 − m)/(m0 − mf) for the step being studied	Read the temperature at the same α on every curve; E1641 uses an early conversion such as 5 or 10%. That is 10% of the step, not 10% of the sample.	

  Analysis	log β against 1/T, E = −(R/0.457)×slope, then the standard’s iterative correction	Better: repeat across the conversion range (isoconversional, as ICTAC recommends). Kissinger’s plot of ln(β/Tp2) against 1/Tp gives a single value only.	

How an activation energy comes out of a TGA. The same decomposition run at four heating rates shifts to higher temperature the faster it is heated (left). ASTM E1641 reads the temperature at one conversion on each curve, here 10%, and plots log β against 1/T (right): the slope gives the activation energy through Doyle’s approximation. On this simulated first-order reaction both it and the Kissinger method, which uses the DTG peaks, recover the 180 kJ/mol that went in. A real decomposition is rarely one step, so the ICTAC recommendations ask for the activation energy across the whole conversion range, not at a single point: if it changes with conversion, one number does not describe the reaction.

  Simulated first-order decomposition, E = 180 kJ/mol, at 1, 2, 5 and 10 K/min. Method: ASTM E1641-23 (four or more rates; b = 0.457 with its iterative correction); ICTAC Kinetics Committee, Thermochim. Acta 520 (2011) 1 and 590 (2014) 1 (at least three, normally four or five, programs; isoconversional methods). Lifetime extrapolation (ASTM E1877) assumes the high-temperature mechanism holds at service temperature, which needs separate evidence.

Software: TA’s decomposition-kinetics analysis follows ASTM E1641. STARe offers nth-order kinetics and two model-free options (Model Free Kinetics and Advanced Model Free Kinetics, based on Vyazovkin’s method), each needing at least three curves. Check what your licence includes.

DMA at several frequencies

Setting	Starting point	Why	

Frequencies	0.1, 1, 10 and 30 Hz in one ramp	Three decades are enough for a clear Arrhenius plot. The lowest frequency sets how slowly you must heat: one cycle at 0.1 Hz takes 10 s.	

  Heating rate	2 K/min or slower	Every frequency must see nearly the same temperature while it is measured.	

  Analysis	ln f against 1/T of the same peak (E″ or tan δ) at each frequency	The slope is −E/R. Never mix peak definitions between frequencies.	

  What the number means	Glass transition about 200–600 kJ/mol; secondary relaxations about 30–100	Illustrative ranges, not a test. The glass transition is not Arrhenius over a wide range, so for superposition fit WLF instead.	

One DMA ramp at several frequencies tells you what kind of transition you are looking at. The glass transition moves to higher temperature as frequency rises, here 6.1 K per decade, and an Arrhenius plot of frequency against the inverse peak temperature gives an apparent activation energy of about 532 kJ/mol. That is large because the glass transition is cooperative; a secondary β relaxation, the motion of a side group or a short segment, gives a few tens of kJ/mol and shifts far more per decade. Over a wide range the glass transition is not Arrhenius at all, so treat the number as local, and use WLF for time–temperature superposition.

  Computed with the same material model as the E1640 figure above, tracking the E″ peak at 0.1, 1, 10 and 30 Hz. Typical ranges: Román et al., Materials 9 (2016) 192 (an epoxy’s α at 358 and β at 89 kJ/mol). A measured comparison: TA Instruments’ PET film reads 103, 108 and 115 °C at 0.1, 1 and 10 Hz, 5 and 7 K per decade.

Software: in TRIOS choose the multifrequency temperature ramp; in STARe enter several frequencies in the DMA method. The same rate dependence shows up in DSC, more weakly: Tg rises by a few kelvin per decade of heating rate (Mettler quotes about 5 K, TA about 2 K for polystyrene below 5 K/min), which is one more reason to compare samples only at the same rate.

Write it up: a methods-section builder

  Fill in what you actually ran and copy the paragraph into your notebook or paper. Everything a reader needs to repeat the measurement goes in: instrument, sample mass and pan, gas and flow, program, and how each number was read.

TechniqueDSCTGADMA

  Instrument and software

  Sample mass or size

  Pan, crucible or clamp

  Gas and flow

  Rate

  Temperature range

  Analysis and anything else

Copy paragraph

Reporting checklist

Every technique: instrument model and software version, calibration standard and date, sample mass or dimensions and how it was prepared, pan or clamp, gas and flow, full temperature program with holds.

  DSC: which heat each number comes from; for MDSC the amplitude, period and underlying rate, and which signal Tg was read from; the Tg construction; whether Tm is peak or onset; the integration limits and baseline; the ΔHm0 used for crystallinity; and the plot direction (exo up or endo up).

  TGA: crucible, sample and balance flows, the switch temperature and gas, the decomposition-temperature definition, and whether a blank was subtracted.

  DMA: geometry and span, strain or displacement amplitude and how it was chosen, preload or force track, frequency, ramp rate, and which Tg marker on which axis scale.

Sources

ASTM D3418-21 (polymer DSC); ISO 11357-1:2023, -2:2020, -3:2025; ASTM E1356-25 (Tg by DSC), E793-24, E794-24, E967-18 and E968-25 (calibration).

  NIST SRM 2232a certificate (2024), indium for DSC temperature and enthalpy calibration: 156.5985 °C, 28.58 ± 0.17 J/g.

  ASTM E1131-25 (compositional analysis; the E1131-20 thermoplastics example program), ISO 11358-1:2022, ASTM E1641-23, E2550, E1582-25 and E2040-25; ICTAC Kinetics Committee recommendations, Thermochim. Acta (2014 and 2020).

  ASTM D4065-20, D5418-23, D5023-23, D5026-23 and E1640-23; ISO 6721-1:2019.

  Modulated DSC: ASTM E2602-24; ISO 19935-1:2018, -2:2026, -3:2021; TA Instruments TA489 and MDSC technical papers; Righetti, Materials 10 (2017) 442. Kinetics: ASTM E1641-23, E1877-21; Vyazovkin et al. (ICTAC), Thermochim. Acta 520 (2011) 1 and 590 (2014) 1; Mettler Toledo note on model-free kinetics (UC212). Multifrequency DMA: Román et al., Materials 9 (2016) 192; TA Instruments DMA training (2020).

  TA Instruments: Discovery DSC and TGA training (2020), DMA training (2019), DMA 850 brochure (2018), TN048 (crystallinity), TA082 (Tg by DSC, TMA and DMA), TRIOS help on analysis functions, and Q-series installation requirements.

  Mettler Toledo: STARe operating instructions and reference manual (v15), “Evaluation possibilities for the glass transition” (HB401), calibration and adjustment guide, crucible data.

  University instrument guides used to check the software steps: UCSB (DSC 2500, DMA 850), Northwestern (TGA 5500), University of Washington, Reading and Chalmers SOPs.

Related tools

Thermal analysis: what DSC, TGA and DMA measure, with live curves for 70 materials.

  Tg predictor: Fox and Gordon–Taylor estimates for copolymers and blends.

  Crosslink density: from the DMA rubbery plateau or a swelling measurement.

  Time–temperature superposition: turning multifrequency DMA into a master curve.

Starting points for planning and training. Your instrument’s manual, your lab’s procedures and any material specification take precedence.
