Repository: ngpierini/polytechniques

File: tts-master-curve.html
Time-Temperature Superposition: PolyTechniques

Time–Temperature Superposition

  Turn a stack of isothermal frequency sweeps into one master curve, and read the WLF constants off the shift factors

What superposition buys you

A rheometer covers three or four decades of frequency. The viscoelastic response of a polymer covers ten or twelve. The gap is bridged by an empirical observation that turns out to hold remarkably well above Tg: raising the temperature and lowering the frequency do the same thing. Every relaxation process in the material speeds up by the same factor, so a curve measured hot and slow lies on top of one measured cold and fast, once you slide it along the frequency axis.

That sliding distance is the shift factor aT. Collect them and you have not just a master curve spanning a dozen decades, but a measurement of how the relaxation time itself depends on temperature, which is the Williams–Landel–Ferry equation:

log aT = −C₁(T − Tref) / (C₂ + T − Tref)

The thermal analysis guide explains what a DMA sweep tells you. This page does something with one.

Build a master curve

Isothermal sweeps

Three columns: temperature, frequency (or ω), modulus. One point per line; the temperature column is what groups them into sweeps.

Temperature is in column
  123456

Frequency is in column
  123456

Modulus is in column
  123456
  Rheometer exports usually carry G′ and G″ side by side. Superpose each in turn: if they give different shift factors, the material is not thermorheologically simple over this range.

Temperature column is in
  
  kelvin
  degrees Celsius

Reference temperature

Vertical shift
  
  None
  bₜ = Tref/T (rubber elasticity)
  
  The entropic correction is small next to the horizontal shift and is often left out. Turn it on and see whether it changes the fit.

Shift factors

T	T − Tref	log aT	WLF fit	residual	points	

A worked example with a known answer

The data this page loads with is not a measurement. It was generated from a WLF law with C₁ = 12.5 and C₂ = 65.0 K referenced to 373.15 K, sixteen temperatures five kelvin apart, each a four-decade sweep. So the right answer exists before the page computes anything, and what comes out is a measurement of the algorithm rather than a claim about it.

Set the reference to 373.15 K and the fit returns C₁ = 12.49, C₂ = 64.9, with every shift factor within 0.007 decades of the value it was built from. The page opens on 398.15 K instead, the middle sweep, and reports C₁ = 9.10, C₂ = 90.7. Those are not a disagreement. They are the same law stated against a different reference, which is the subject of the next section.

Why five kelvin and four decades. Those are not arbitrary. Superposition needs adjacent sweeps to overlap, and the shift between two temperatures grows fast as you approach Tg: on this WLF law, 10 K steps near the reference demand more than three decades of shift, so consecutive four-decade sweeps would share no frequency range at all and there would be nothing to align. If your own curves refuse to shift cleanly at the cold end, the usual cause is that the temperature steps were too coarse, not that superposition has failed.

Error accumulates away from the reference. Each sweep is aligned onto its neighbour and the shifts are summed outward, so the uncertainty in log aT grows with distance from Tref, in the example above from 0.0003 decades next to the reference to 0.007 at the far end, a factor of twenty. Pick the reference in the middle of your temperature range rather than at one end, and treat the extreme ends of the master curve as the least certain part of it.

C₁ and C₂ mean nothing without their reference

A WLF constant pair is not a property of the material on its own. Move the reference temperature by δ and the same physical law is described by different constants, exactly:

C₂′ = C₂ + δ  C₁′ = C₁C₂ / (C₂ + δ)  (δ = Tref′ − Tref)

Note that the product C₁C₂ is invariant, and it is the quantity that carries the physical content. Run the demo data at three references and the page reproduces the conversion:

Reference	C₁ recovered	C₂ recovered	C₁ exact	C₂ exact	

373.15 K (as generated)	12.49	64.9	12.50	65.0	

  383.15 K	10.85	75.1	10.83	75.0	

  398.15 K	9.10	90.7	9.03	90.0	

Two things to take from that table. Quoting C₁ and C₂ without the reference temperature is not a result, and comparing two literature pairs referenced to different temperatures is comparing nothing. Convert first. The "universal" constants C₁ = 17.44, C₂ = 51.6 are specifically referenced to Tg, and applying them at any other temperature without converting is a common and silent error.

And the accuracy degrades as the reference moves off centre: 0.1% at 373.15 K, 0.8% at 398.15 K. That is the shift-factor error accumulating, since a reference near one end of the data leaves the far end many pairwise steps away. Put the reference in the middle of your temperature range when you want the best constants, and move it afterwards with the conversion above rather than by re-shifting.

The activation energy that is not one

It is tempting to fit log aT against 1/T and quote an Arrhenius activation energy. Near Tg that is a mistake, and the WLF fit says exactly why. Differentiating gives an apparent activation energy that is not constant at all:

Ea = 2.303 R C₁C₂T² / (C₂ + T − Tref)²

Put in the "universal" constants, C₁ = 17.44 and C₂ = 51.6 K referenced to Tg, taking Tg = 373 K, and the number at Tg is about 900 kJ/mol. That is not a chemical activation energy; no bond in the polymer is worth 900 kJ/mol. It is the signature of cooperative motion: near Tg a segment cannot move until a whole neighbourhood rearranges with it, so the effective barrier is the sum of many small ones. Fifty kelvin above Tg the same expression gives about 300 kJ/mol, a threefold fall over 50 K, which is not what any Arrhenius process does.

The practical rule that follows: use WLF between Tg and roughly Tg + 100 K, and only switch to an Arrhenius description well above that, where the free volume has stopped changing quickly and the apparent energy really does settle. A single Arrhenius fit spanning both regions will describe neither, and will extrapolate badly in the direction you care about.

When superposition fails, and what that tells you

A material is only thermorheologically simple if every relaxation shifts by the same factor. That is an assumption, not a law. When it holds, the shifted curves lie on one line; when it does not, they cross or fan out and no shift will fix it. The failure is the measurement: it says you have two processes with different temperature dependences.

  Semicrystalline polymers usually fail it, because the amorphous fraction and the crystal population respond to temperature differently, and because the crystallinity itself changes as you heat. A master curve through a melting range is not a master curve.

  Block copolymers and filled systems fail it near a transition. A diblock approaching its order–disorder transition has a morphology changing underneath the measurement (see the phase behaviour page for where that sits), and a filled rubber has a filler network that yields rather than relaxes.

  Check the overlap, not just the fit. A shift can be numerically optimal while aligning almost nothing, if two sweeps barely touch. This page reports how many points actually overlapped for each shift; anything in single figures should be treated as a guess.

Related tools

Thermal analysis. What DSC, TGA and DMA each answer, and how to read them together.

  Tg predictor. The transition this whole construction is referenced to.

  Crosslink density. Uses the rubbery plateau modulus that sits at one end of the master curve.

Superposition is an empirical assumption that holds well for amorphous homopolymers above Tg and poorly elsewhere. A clean master curve is evidence for it; a fan of curves that will not overlay is evidence against.

File: vinyl-polymers.html (part 1 of 3)
Vinyl polymers: PolyTechniques

Vinyl polymers

  One backbone, every property – what hangs off the chain decides whether you get a bag, a pipe, or a non-stick pan

About this family

  Every polymer on this page is built the same way: a carbon–carbon double bond opens and adds to the growing chain, leaving a saturated –CH2–CHX– backbone behind. The backbone is therefore identical in all of them. Everything that distinguishes polyethylene from PVC from PTFE is the substituent X, and the span that one variable covers is the widest in polymer science – from a material that melts at 130 °C and is sold by the tonne as film, to one that survives 327 °C and nothing sticks to.

  The commodity plastics cluster here because the chemistry is cheap and tolerant: free-radical initiation, no rigorous exclusion of water, monomers that come straight off a cracker. That is also why the family is where most controlled-polymerisation methods were developed and tested, and why so many of the entries below are specialty monomers made to give a familiar backbone one unfamiliar property.

What sets the properties

  Three things about the substituent set the properties. Size and stiffness govern Tg: hydrogen leaves the chain free to rotate and polyethylene sits at −110 °C, a methyl group raises polypropylene to −10 °C, and a phenyl ring raises polystyrene to 100 °C. Polarity adds interchain attraction on top – chlorine is not much larger than a methyl group, but poly(vinyl chloride) reaches 80 °C because the C–Cl dipoles pull neighbouring chains together. Hydrogen bonding does more again: poly(vinyl alcohol) reaches 85 °C and poly(N-vinylpyrrolidone) 175 °C dry.

  Regularity decides whether the polymer can crystallise at all, and that is a question about stereochemistry rather than about the substituent. Any carbon carrying X is a stereocentre, so an ordinary radical polymerisation gives an atactic chain that cannot pack – which is why commercial polystyrene is a transparent glass with no melting point, while the isotactic form crystallises. Polypropylene is the commercial case that matters: atactic polypropylene is a tacky material of no structural use, and isotactic polypropylene, melting at 165 °C, is one of the most-produced plastics on earth. Nothing separates them but the arrangement of successive units.

  Two entries here are made by a route the drawing does not reveal. Poly(vinyl alcohol) cannot be made from vinyl alcohol, which tautomerises to acetaldehyde faster than it could ever polymerise; it is made by polymerising vinyl acetate and then hydrolysing the ester, so the degree of hydrolysis is a formulation variable and commercial grades are really vinyl alcohol–vinyl acetate copolymers. Fluorinated members behave unusually for a different reason: fluorine is small enough not to disrupt the chain but forms a continuous sheath around it, which is why polytetrafluoroethylene melts at 327 °C, dissolves in nothing, and has the lowest surface energy of any bulk polymer.

Every carbon carrying a substituent in a vinyl chain is a stereocentre, and the sequence of their configurations decides whether the chain can crystallize. Isotactic and syndiotactic chains are regular and can pack: isotactic polypropylene melts at 165 °C, and syndiotactic polystyrene at 270 °C. An atactic chain has no repeating pattern to pack with, which is why ordinary radical-made polystyrene is a clear glass with no melting point at all. Neighbouring pairs of stereocentres, the dyads, are what NMR counts: tacticity is reported as the fraction of m and r dyads, or of mm, mr and rr triads.

  Melting points from Odian, Principles of Polymerization, 4th ed., Secs. 8-2a-1 and 8-11f. Dyad nomenclature: IUPAC, Pure Appl. Chem. 53 (1981) 733.

All 231 in the library

  Sorted by parent name, ignoring the leading "poly" and any locants – so poly(2-hydroxyethyl methacrylate) files under H. 213 of the 231 carry a note, and every one is searchable by drawn structure on the structure search page. 64 have a CAS registry number for the polymer; most specialty polymers have never been assigned one, and the number you find in a catalogue is usually the monomer's, which is why the field is blank rather than borrowed here.

  A B C D E F H I L M N O P S T U V

A

Poly(4-acetoxystyrene)

  PAcOS, poly(4-acetoxystyrene) · from 4-acetoxystyrene

  The protected form in which poly(4-hydroxystyrene) is normally made: the free phenol interferes with radical and anionic polymerisation, so the acetate is polymerised and then hydrolysed off. It is a general lesson in the field - when a functional group fights the polymerisation, polymerise its ester and remove it afterwards.

Polyacetylene

  PA, poly(acetylene), polyethyne · CAS 25067-58-7 · from acetylene

  The polymer that started conducting polymers, and the one nobody uses. A bare alternating single-double backbone, so the p orbitals overlap along the whole chain and doping raises the conductivity by orders of magnitude - the result that won the 2000 Nobel Prize in Chemistry. It is also insoluble, infusible and oxidises in air within minutes, which is why every conducting polymer since has been an attempt to keep the conjugation and add a side chain that makes the material processable.

Polyacrylamide

  PAM · CAS 9003-05-8 · from Acrylamide · Tg 165 °C (dry)

Poly(acrylamide-co-acrylic acid)

  PAM-co-AA, partially hydrolysed polyacrylamide, HPAM · from acrylamide + acrylic acid

  The polymer pumped underground in enhanced oil recovery, and the superabsorbent in soil conditioners. Hydrolysing some of polyacrylamide's amides to carboxylates puts charge on the chain, which expands the coil and multiplies the solution viscosity - the property that lets it push oil through rock. Too much hydrolysis and it precipitates with the calcium in brine, so the degree of hydrolysis is the design variable. Not drawn: the composition is the point, and one repeat cannot carry it.

Poly(acrylic acid)

  PAA · CAS 9003-01-4 · from Acrylic acid · Tg 106 °C

Polyacrylonitrile

  PAN · CAS 25014-41-9 · from Acrylonitrile · Tg 95 °C

Acrylonitrile styrene acrylate

  ASA, acrylic styrene acrylonitrile · from acrylonitrile + styrene grafted onto an acrylate rubber

  ABS with the butadiene rubber replaced by an acrylate one, which removes every double bond from the rubber phase - and with it the ultraviolet and ozone attack that yellows and embrittles ABS outdoors. Same toughening mechanism, same processing, weatherable. It is what exterior automotive trim and garden furniture are made from. Not drawn: a grafted two-phase blend.

Acrylonitrile-butadiene-styrene

  ABS · CAS 9003-56-9 · from Acrylonitrile + 1,3-butadiene + styrene

  A three-monomer blend/graft: a butadiene rubber phase toughens a rigid SAN matrix. Widely used for impact-tough moldings (LEGO, housings).

Poly(acrylonitrile-co-methyl acrylate)

  PAN-co-MA, acrylic fibre precursor · from acrylonitrile + methyl acrylate

  The polymer nearly all carbon fibre starts as. Pure polyacrylonitrile is too tightly hydrogen-bonded to spin well and cyclises uncontrollably on heating; a few percent of a comonomer opens the structure enough to dissolve and draw it, and moderates the exotherm during stabilisation so the fibre does not burn instead of cyclising. Not drawn: the comonomer fraction is the specification.

Poly(N-acryloylazepane)

  from N-acryloylazepane

  The seven-membered cyclic tertiary acrylamide, the most hydrophobic of the acryloyl-ring series and the one with the lowest cloud point.

Poly(N-acryloylglycinamide)

  PNAGA · from N-acryloylglycinamide

  One of the few synthetic polymers with an upper critical solution temperature in plain water: the two amides per repeat unit hydrogen-bond to each other below the transition and to water above it, so it dissolves on heating rather than precipitating. Ionic impurities destroy the effect, which is why the early literature on it disagreed.

Poly(N-acryloylpiperidine)

  from N-acryloylpiperidine

  The all-carbon relative of poly(N-acryloylmorpholine). Removing the ring oxygen removes the hydration that keeps that polymer soluble, and this one phase-separates near 5 C.

Poly(N-acryloylpyrrolidine)

  from N-acryloylpyrrolidine

  A cyclic tertiary acrylamide with an LCST near 56 C, at the top of the useful range for this family.

Poly(N-acryloylthiomorpholine)

  from N-acryloylthiomorpholine

  The sulfur analogue of poly(N-acryloylmorpholine). Replacing the ring oxygen with sulfur removes most of the hydration that keeps the morpholine polymer soluble at every temperature.

Aliphatic polyketone

  POK, Carilon, poly(ethylene-alt-carbon monoxide) · from carbon monoxide + ethylene

  Carbon monoxide and ethylene alternating perfectly under a palladium catalyst - one of the few commercial polymers made from CO, which is otherwise a poison rather than a feedstock. The regular carbonyls give strong dipole interactions and a melting point near 220 C, with wear resistance and barrier properties better than nylon and no moisture sensitivity. Its ketones are also photoreactive, so it degrades in sunlight, which is either a defect or a design feature.

Poly(allyl alcohol)

  PAA (allyl), poly(allyl alcohol), poly(2-propen-1-ol) · from allyl alcohol

  The textbook case of degradative chain transfer: the radical abstracts an allylic hydrogen far more readily than it adds to the double bond, so the chain stops almost as soon as it starts and allyl monomers give only oligomers. Those oligomers are useful as polyols precisely because they are short and heavily functionalised, but the failure to propagate is why no allyl polymer is a commodity.

Poly(allyl glycidyl ether)

  PAGE, poly(allyl glycidyl ether) · from allyl glycidyl ether

  Carries an epoxide on every repeat unit, so a chain can be made first and functionalised afterwards by thiol-ene at the allyl group or ring-opening at the epoxide - two orthogonal handles that do not interfere. It is the usual comonomer for putting crosslink sites into a polyether elastomer.

Poly(allylamine)

  PAH, poly(allylamine hydrochloride), poly(allyl amine) · CAS 30551-89-4 · from allylamine

  A weak polycation with a primary amine on a short arm off the backbone, which makes it both charged and easy to react with. Its charge titrates with pH, unlike a quaternary ammonium, so layer-by-layer films built from it can be assembled and then disassembled by changing pH - the basis of a large fraction of the polyelectrolyte multilayer literature. Normally supplied and used as the hydrochloride.

Poly(N-(3-aminopropyl)methacrylamide)

  PAPMA · from N-(3-aminopropyl)methacrylamide

  A primary-amine methacrylamide, handled as the hydrochloride. Because the linkage is an amide rather than an ester, the pendant amine cannot attack the backbone the way it does in poly(2-aminoethyl methacrylate).

Poly(4-aminostyrene)

  PAS, poly(4-vinylaniline) · from 4-aminostyrene (usually via the nitro or protected monomer)

  An aromatic amine on every repeat, which makes the polymer a weak polybase, a ligand for metals, and a substrate for diazotisation - the classic route to attaching dyes and biomolecules to a polystyrene support. The free amine inhibits radical polymerisation, so it is normally reached by reducing the nitro polymer.

Atactic polypropylene

  aPP, atactic PP · from propylene (non-stereospecific)

  Methyl groups placed at random, so nothing crystallises and the material is a soft tacky amorphous solid with no melting point at all - originally the unwanted fraction from early catalysts, now made deliberately for adhesives, roofing bitumen and sealants. The clearest demonstration in commodity plastics that tacticity alone separates a structural material from a glue. Same repeat unit as every other polypropylene - the difference is a property of the sequence, not of the unit.

Polyazulene

  poly(azulene), PAz · from azulene

  Built from azulene, the non-alternant isomer of naphthalene with a five- and a seven-membered ring fused and a genuine dipole moment - unusual in a hydrocarbon. That built-in polarity gives the polymer a smaller band gap than its naphthalene analogue and makes it electrochemically active in both oxidation and reduction. Not drawn: the polymerisation is not regiospecific, so the linkage pattern is not fixed.

B

Poly(N-benzylacrylamide)

  from N-benzylacrylamide

  The methylene spacer restores normal amide hydrogen bonding that the N-phenyl compound loses, while keeping the aromatic ring for pi-stacking.

Poly(N-benzylmethacrylamide)

  from N-benzylmethacrylamide

  The benzyl spacer restores the amide N-H hydrogen bonding lost in the N-phenyl polymer, giving a high-Tg but still hydrogen-bonded material.

Bottlebrush by grafting-onto

  grafting-onto bottlebrush, graft-onto molecular brush, coupled-side-chain bottlebrush · from reactive backbone plus end-functional side chains, coupled together

  The third route to a bottlebrush, and the one that trades certainty for freedom. Backbone and side chains are made separately, each under whatever conditions suit it, and joined afterwards through a reactive pair - usually an azide and an alkyne, because that coupling still works when the site is crowded. The freedom is real: the two blocks never have to tolerate each other's chemistry, which is the only way to combine, say, a polypeptide with an oligonucleotide. The cost is that the last side chains have to reach attachment points already surrounded by the ones that got there first, so grafting density falls short of one per repeat and is never quite known. Grafting-through guarantees density but needs a macromonomer; grafting-from gives long backbones but crowds the growing radicals; grafting-onto is the fallback when neither block can be made in the other's presence. Reviewed by Verduzco, Li, Pesek and Stein, Chem. Soc. Rev. 2015, 44, 2405, and by Mullner, Chem. Commun. 2022, 58, 5683.

Bottlebrush by RAFT grafting-through

  RAFT bottlebrush, RAFT macromonomer brush, graft-through RAFT polymer · from vinyl-terminated macromonomer polymerised under RAFT control

  Grafting-through without a metathesis catalyst. A macromonomer is made with an ordinary polymerisable end - usually a methacrylate - and then polymerised under reversible addition-fragmentation chain transfer control, which tolerates water, acids, amines and unprotected functional groups that would stop a ruthenium catalyst. The trade is conversion: a growing radical adds a whole polymer chain each time, so the reaction slows badly as it proceeds and backbones stay shorter than ROMP reaches. Where ROMP wins on backbone length and speed, RAFT wins on what the side chain is allowed to contain, which is why it is the usual choice for charged or biologically functional brushes.

Poly(4-bromostyrene)

  P4BrS, poly(para-bromostyrene) · from 4-bromostyrene

  Polystyrene carrying a handle. The aryl bromide is inert during polymerisation but reacts cleanly afterwards in palladium-catalysed couplings, so the polymer is a scaffold for attaching almost anything to a well-defined backbone. The heavy atom also gives strong X-ray contrast, useful for imaging domains in block copolymers.

Poly(1-butene)

  PB-1, polybutene-1, poly(butene-1) · CAS 9003-28-5 · from 1-butene

  A polyolefin whose selling point is creep resistance under sustained pressure at temperature, which is why it is used for hot water pipe. It has an awkward habit: crystallised from the melt it first forms a metastable tetragonal phase and then converts over about a week to the stable trigonal one, getting harder and denser as it goes, so parts have to be conditioned before they are to specification.

Poly(N-(butoxymethyl)acrylamide)

  from N-(butoxymethyl)acrylamide

  A blocked self-crosslinking amide: on baking it liberates butanol and reverts to the N-methylol, which then condenses. Blocking it this way gives the storage stability that N-methylolacrylamide lacks.

Poly(butyl cyanoacrylate)

  PBCA, poly(n-butyl cyanoacrylate), Histoacryl · from n-butyl 2-cyanoacrylate

  Surgical superglue. The two electron-withdrawing groups on the same carbon make the double bond so electrophilic that trace surface moisture initiates anionic polymerisation in seconds - no catalyst, no mixing. The butyl ester is the shortest chain whose degradation products tissue tolerates; the methyl version sets faster but the formaldehyde it releases as it degrades is too irritating for internal use.

Poly(tert-butyl vinyl ether)

  PTBVE, poly(tert-butyl vinyl ether) · from tert-butyl vinyl ether

  The most hindered of the common vinyl ethers, and glassy near 90 C where the methyl version is a rubber below room temperature - the whole difference is how freely the pendant group can rotate. Acid cleaves the tert-butyl ether cleanly to poly(vinyl alcohol), so it also serves as a protected precursor that dissolves in hydrocarbons.

Poly(N-butylacrylamide)

  from N-butylacrylamide

  Hydrophobic enough that the homopolymer is no longer water-soluble; it is used as the hydrophobic comonomer that pulls the LCST of acrylamide copolymers downwards.

Poly(N-butylmaleimide)

  PNBMI · CAS 26714-90-9 · from N-Butylmaleimide

  The butyl group on nitrogen softens the polymer relative to the shorter homologues without touching the rigid imide in the backbone, which is the usual way this family is tuned: the ring sets the stiffness, the N-substituent sets how closely the chains can approach.

Poly(N-butylmethacrylamide)

  from N-butylmethacrylamide

  The C4 N-alkyl methacrylamide, at the point in the series where the polymer stops being water-soluble.

Poly(N-tert-butylmethacrylamide)

  from N-tert-butylmethacrylamide

  A hindered, hydrophobic methacrylamide with a high Tg, used as the rigid comonomer in hair fixatives and in thermoresponsive copolymers.

Poly(4-tert-butylstyrene)

  PtBS · CAS 26009-55-2 · from 4-tert-butylstyrene

C

Chlorinated polyethylene

  CPE, chlorinated polyethylene elastomer · from polyethylene + chlorine

  Polyethylene chlorinated in suspension, which disrupts the crystal and converts a rigid plastic into a rubber - the degree of chlorination tunes it continuously between the two. Around a third chlorine gives an elastomer that resists oil, weather and flame, used as a jacket for wire and as the impact modifier that makes rigid PVC pipe tough. Not drawn: chlorination is random along the chain.

Poly(2-chloroethyl vinyl ether)

  PCEVE, poly(2-chloroethyl vinyl ether) · from 2-chloroethyl vinyl ether

  A vinyl ether carrying a displaceable chloride, so a cationic polymerisation gives a well-defined chain that can then be converted wholesale to esters, amines or azides. It is one of the few monomers that combines living cationic polymerisation with a reactive handle, which is why it appears wherever a precisely defined functional polyether is needed.

Poly(4-chlorostyrene)

  P4ClS, poly(p-chlorostyrene) · CAS 24991-47-7 · from 4-chlorostyrene

  Polystyrene with a chlorine para on the ring, which raises the glass transition by about 20 C and the refractive index with it. Its main use is as a model: it is nearly isomorphous with polystyrene but has a very different electron density, so a block copolymer of the two gives sharp X-ray contrast between domains that would otherwise be invisible.

Chlorosulfonated polyethylene

  CSM, Hypalon, chlorosulphonated polyethylene · from polyethylene + chlorine + sulfur dioxide

  Chlorinated polyethylene carrying a few sulfonyl chloride groups, which is what lets it be cured - the chlorines alone give no useful crosslink. The result resists ozone, acid and weathering to a degree that made it the standard for pond liners, inflatable boats and roofing for decades, and it holds colour where a carbon-black-filled rubber cannot. Not drawn: both substitutions are random and sparse.

Poly(chlorotrifluoroethylene)

  PCTFE · CAS 9002-83-9 · from chlorotrifluoroethylene · Tg 45 °C · Tm 220 °C

Comb polymer

  comb copolymer, graft copolymer (comb), loosely grafted brush · from backbone bearing side chains at less than every repeat

  What a bottlebrush is before it becomes one. Graft a backbone loosely, or with short side chains, and the grafts stay out of each other's way: the backbone keeps its normal flexibility and the molecule is still a coil, just a branched one. Raise the grafting density or lengthen the side chains and the grafts begin to overlap, the steric cost of a coiled backbone becomes unpayable, and the molecule straightens into the extended cylinder that earns the name bottlebrush. There is no sharp line between the two, which is why the same material is called a comb in one paper and a brush in the next, and why quoting a grafting density and a side-chain length says more than either word does.

Crosslinked polyethylene

  PEX, XLPE, cross-linked polyethylene · from polyethylene, peroxide or silane crosslinked

  The repeat unit is ethylene and stays ethylene - what changes is that a few carbons per thousand are joined to a neighbouring chain, by peroxide or by grafted silane that condenses in hot water. That is a relationship between chains, not a change to any one of them, so it cannot appear in a repeat unit; what it does appear in is the behaviour, since the network no longer melts and the pipe holds pressure at temperatures where polyethylene would creep.

Cyclic olefin copolymer

  COC, Topas, cyclic olefin copolymer · from ethylene + norbornene

  Norbornene units copolymerised into polyethylene without opening their rings, so the bulky bicyclics sit in the backbone and stop it crystallising entirely. The result is a glassy, water-clear polyolefin with almost no water absorption and excellent transparency into the ultraviolet - which is why it has displaced glass for prefilled syringes and microfluidic chips. Not drawn: the norbornene fraction sets the glass transition and is the specification.

Poly(cyclohexyl vinyl ether)

  PCHVE, poly(cyclohexyl vinyl ether) · from cyclohexyl vinyl ether

  Vinyl ethers cannot be polymerised by radicals but go readily by cation, and they alternate perfectly with fluoroolefins - which is the basis of the FEVE resins used on architectural aluminium. The cyclohexyl ring provides hardness and the fluoroolefin the weathering, giving coatings warranted for thirty years of sunlight.

Poly(N-cyclohexylacrylamide)

  from N-cyclohexylacrylamide

  A rigid, hydrophobic acrylamide; the ring raises Tg substantially over the linear N-alkyl members of the series.

Poly(N-cyclohexylmaleimide)

  PCHMI, poly(N-cyclohexyl maleimide) · CAS 40311-60-2 · from N-Cyclohexylmaleimide

  A saturated ring on the imide nitrogen, bulky but not flat. Cyclohexylmaleimide is the unit copolymerised into acrylics and styrenics when heat distortion temperature has to rise without the yellowing that the aromatic version brings.

Poly(N-cyclohexylmethacrylamide)

  from N-cyclohexylmethacrylamide

  A rigid, hydrophobic methacrylamide. The combination of a cyclohexyl group and an amide N-H puts its glass transition well above that of the corresponding acrylamide.

Poly(N-cyclopropylacrylamide)

  PNCPAM · from N-cyclopropylacrylamide

  The cyclopropyl ring is close in volume to an isopropyl group but far more rigid, and the polymer's LCST sits near 45 C - well above that of poly(N-isopropylacrylamide).

D

Poly(1-decene)

  PDec, poly(1-decene), PAO base stock · from 1-decene

  Oligomers of this are the polyalphaolefins that make up most fully synthetic motor oil - a hydrocarbon of uniform, branched structure with none of the waxy linear chains or reactive aromatics that a distilled mineral oil carries. The result pours at -50 C and oxidises far more slowly, which is the whole reason synthetic oil exists.

Poly(2,5-dialkoxy-p-phenylene vinylene)

  OC1C10-PPV, dialkoxy PPV, DO-PPV · from 2,5-dialkoxy-p-xylylene precursor

  The symmetric dialkoxy PPV, drawn with methoxy groups as the simplest member. Two electron-donating ethers raise the highest occupied level and narrow the gap, shifting emission to the red and making the polymer far easier to oxidise - which is both why it emits where it does and why these materials degrade in air unless encapsulated.

Poly(diallyldimethylammonium chloride)

  PDADMAC, polyDADMAC, poly(dimethyldiallylammonium chloride) · from diallyldimethylammonium chloride

  The strong polycation of water treatment, and a rare case of a diene that cyclises as it polymerises. Each monomer has two allyl groups; the radical adds to one and then closes onto the other before propagating, so the backbone is a chain of five-membered pyrrolidinium rings rather than a crosslinked gel. The quaternary nitrogen is permanently charged, so like the sulfonates its charge does not titrate. Drawn as the cation; the chloride counter-ion is not shown.

Poly(dibutyl fumarate)

  PDBF, poly(dibutyl fumarate) · from dibutyl fumarate

  A 1,2-disubstituted monomer, which normally means it will not homopolymerise at all - the transition state is too crowded. Fumarate esters are the exception: they polymerise slowly to give a chain so stiff and extended that it behaves as a semi-rigid rod in solution, and unusually the propagating radical is stable enough to see by spectroscopy.

Poly(N,N-dibutylacrylamide)

  from N,N-dibutylacrylamide

  A tertiary acrylamide too hydrophobic to dissolve in water at any temperature; it is used as the hydrophobic block in amphiphilic acrylamide copolymers.

Poly(diethyl fumarate)

  PDEF, poly(diethyl fumarate) · from diethyl fumarate

  The shorter ester of the same family, and stiffer still - substituents on every backbone carbon leave the chain almost no rotational freedom, so the glass transition sits above 130 C. The trans geometry is what allows it to polymerise where the cis maleate barely can, which is one of the cleanest demonstrations that monomer geometry rather than electronics can decide whether a polymer forms.

Poly(N,N-diethylmethacrylamide)

  from N,N-diethylmethacrylamide

  The methacrylamide counterpart of poly(N,N-diethylacrylamide), whose LCST sits near 32 C. Adding the alpha-methyl stiffens the backbone rather than making it more hydrophobic, which is why the methacrylamides of this family generally cloud at higher temperatures than their acrylamides.

Poly(N,N-dimethylacrylamide)

  PDMA, PDMAm · CAS 26793-34-0 · from N,N-Dimethylacrylamide · Tg ~89 °C

Poly(N-(3-(dimethylamino)propyl)acrylamide)

  from N-(3-(dimethylamino)propyl)acrylamide

  A cationic acrylamide. Unlike the aminoalkyl esters, the amide linkage does not hydrolyse in use, which is why these monomers dominate water-treatment flocculants.

Poly(N,N-dimethylmethacrylamide)

  from N,N-dimethylmethacrylamide

  A water-soluble tertiary methacrylamide with no LCST; the methacrylate backbone makes it stiffer and more hydrolysis-resistant than poly(N,N-dimethylacrylamide).

Poly(2,4-dimethylstyrene)

  P24DMS · CAS 25990-16-3 · from 2,4-Dimethylstyrene

  Two methyls on the ring, one of them ortho to the vinyl group. The ortho methyl crowds the backbone and hinders rotation, which raises the glass transition above polystyrene's; the para methyl mostly just adds bulk.

Poly(diphenylacetylene)

  PDPA, poly(diphenylacetylene) · from diphenylacetylene

  Two phenyls per backbone carbon, which crowds the chain into a stiff twisted conformation and makes it one of the most thermally stable substituted polyacetylenes - stable above 400 C, where the parent degrades in air within minutes. The same crowding gives an unusually high free volume, so films of it are studied as gas separation membranes.

Poly(N,N-dipropylacrylamide)

  from N,N-dipropylacrylamide

  A disubstituted acrylamide with no N-H at all, so it cannot hydrogen-bond to itself. Its LCST near 20 C comes purely from the hydrophobicity of the two propyl groups.

Poly(divinylbenzene)

  PDVB, divinylbenzene resin, DVB crosslinker · from divinylbenzene

  Two vinyl groups on one ring, so it crosslinks rather than forming chains - the crosslinker in every ion-exchange resin and polymer support bead. The percentage of it in a styrene bead sets the swelling and therefore the accessibility of the interior: 1 to 2 percent gives a gel that swells and lets reagents in, 8 percent gives a rigid bead that does not. Not drawn: a network has no repeat unit.

Poly(1-dodecene)

  poly(dodecene-1) · CAS 25067-08-7 · from 1-dodecene

  A decyl branch is long enough to crystallise on its own account. The backbone stays disordered while the side chains pack into their own lattice - side-chain crystallisation - which is why the comb polymers from this end of the series behave so differently from polypropylene. Made by coordination catalysis from the linear alpha-olefin.

Poly(N-dodecylacrylamide)

  CAS 33827-81-5 · from N-dodecylacrylamide

  The C12 associating acrylamide. A few mole percent in a polyacrylamide backbone raises solution viscosity by orders of magnitude through hydrophobic association.

Polydopamine

  PDA, polydopamine coating, mussel-inspired polymer · from dopamine

  Stir dopamine in mildly alkaline water and it deposits an adherent film on essentially any solid - metal, oxide, fluoropolymer - which is the trick borrowed from mussel adhesive proteins, where catechol and amine together do the sticking. Its internal structure is still argued over: covalent indole chains, stacked non-covalent aggregates, or both, which is exactly why no structure is drawn here.

E

Poly(1-eicosene)

  poly(eicosene-1) · CAS 27323-11-1 · from 1-eicosene

  The long end of the series: an octadecyl branch on every second carbon, and a solid held together almost entirely by its side chains. Made by coordination catalysis from the linear alpha-olefin.

Poly(ethyl cyanoacrylate)

  PECA, poly(ethyl 2-cyanoacrylate), Super Glue · from ethyl 2-cyanoacrylate

  The ester in almost every consumer superglue, chosen as the compromise between the methyl version's speed and its irritancy. Its other use is forensic: warmed in a chamber, the vapour polymerises preferentially on the residues of a latent fingerprint, developing it as a white ridge pattern on surfaces where powder will not work.

Poly(ethyl vinyl ether)

  PEVE · CAS 25104-37-4 · from ethyl vinyl ether

Poly(N-ethyl-N-methylacrylamide)

  from N-ethyl-N-methylacrylamide

  An unsymmetrical tertiary acrylamide with an LCST between those of the dimethyl and diethyl polymers - the cleanest way to place a cloud point at an arbitrary temperature without copolymerising.

Poly(N-ethylacrylamide)

  from N-ethylacrylamide

  One methylene short of the thermoresponsive window; it stays soluble in water where poly(N-isopropylacrylamide) phase-separates at 32 C.

Polyethylene

  PE, polyethene · CAS 9002-88-4 · from Ethylene · Tg -110 °C · Tm 130 °C (HDPE)

  The melting point given here is for high-density PE; branching drops it, and ordinary LDPE melts nearer 110 °C. The glass transition is the disputed one — assignments range from about −125 °C (Odian's Table 1-3) to −20 °C depending on which relaxation is called Tg.

Poly(ethylene-alt-chlorotrifluoroethylene)

  ECTFE, Halar · from ethylene + chlorotrifluoroethylene

  ETFE with one fluorine swapped for chlorine, which is bulkier and more polarisable. That single substitution lowers the melting point by about forty degrees and improves adhesion and barrier properties, so it is used as a lining and a powder coating where ETFE would be needlessly hard to process.

Poly(ethylene-alt-tetrafluoroethylene)

  ETFE, Tefzel, ethylene tetrafluoroethylene · CAS 25038-71-5 · from ethylene + tetrafluoroethylene

  Tetrafluoroethylene and ethylene alternate almost perfectly, which is the point: the CH2 groups break up the fluorine sheath enough to give a melt that can be extruded and a film with real tear strength, while keeping most of the chemical resistance. It is what the pillows of stadium roofs are made from - highly transparent to ultraviolet, self-cleaning, and about one percent the weight of the glass it replaces.

Poly(ethylene-co-vinyl alcohol)

  EVOH, ethylene vinyl alcohol copolymer · from ethylene + vinyl acetate, then hydrolysis

  The oxygen barrier layer inside almost every long-life food package. Poly(vinyl alcohol) has a superb barrier but dissolves in water; adding ethylene units makes it insoluble and processable while keeping most of the barrier, so the ethylene fraction is a direct trade of barrier against moisture tolerance. It is always buried between polyolefin layers, because humidity destroys its performance. Not drawn: the ratio is the specification.

Ethylene-methacrylic acid ionomer

  Surlyn, ionomer, ethylene-methacrylic acid copolymer · from ethylene + methacrylic acid, partly neutralised

  A polyethylene with a few percent of acid groups, partly neutralised with sodium or zinc. The metal carboxylates cluster into ionic aggregates that act as reversible crosslinks - they stiffen the solid and give it extraordinary cut resistance and elastic recovery, then come apart in the melt so it still processes as a thermoplastic. It is the cover of a golf ball and the seal layer of a food package. Not drawn: acid content and degree of neutralisation are the specification.

Ethylene-propylene rubber

  EPR, EPM, poly(ethylene-co-propylene) · CAS 9010-79-1 · from Ethylene + propylene (+ a diene for EPDM)

  A saturated-backbone rubber with excellent weather and ozone resistance; EPDM adds a small amount of a diene to allow sulfur vulcanization.

Ethylene-vinyl acetate

  EVA, poly(ethylene-co-vinyl acetate) · CAS 24937-78-8 · from Ethylene + vinyl acetate

  Vinyl acetate content softens polyethylene into a flexible, rubbery material used in foams, hot-melt adhesives, and film.

Poly(N-ethylmaleimide)

  PNEMI · CAS 25668-22-8 · from N-Ethylmaleimide

  Polymerisation goes through the ring double bond, so both backbone carbons end up inside the five-membered imide. A ring spanning two consecutive backbone atoms is about the stiffest thing a vinyl chain can carry, and N-substituted maleimide homopolymers sit at the very top of the glass-transition range for addition polymers.

Poly(N-ethylmethacrylamide)

  from N-ethylmethacrylamide

  A water-soluble methacrylamide close to the boundary of thermoresponsive behaviour; copolymers with the isopropyl monomer tune the LCST across body temperature.

Eumelanin

  melanin, eumelanin, DHI melanin · from 5,6-dihydroxyindole

  The pigment of skin, hair and the substantia nigra, and a broadband absorber across the whole ultraviolet and visible range - a property no ordinary chromophore has. The absorption is now attributed to chemical disorder: many slightly different oligomers whose bands overlap into a continuum. Undrawn because that disorder is the structure.

Expanded polystyrene

  EPS, expanded polystyrene foam, Styrofoam (generic) · from styrene, with pentane blowing agent

  Polystyrene beads impregnated with pentane, then steamed so the gas expands them and fuses them into a closed-cell foam that is about 98 percent air. Its properties are geometric rather than chemical: thermal conductivity close to still air, compressive strength from the cell walls, and a recycling problem that comes entirely from transporting a material that is mostly nothing. Chemically it is polystyrene, so a structure search finds both; what differs is the foam, not the molecule.

F

Fluoroelastomer

  FKM, Viton, fluorocarbon rubber · from vinylidene fluoride + hexafluoropropylene (+ tetrafluoroethylene)

  The elastomer used where everything else fails: fuels, hot oils, aggressive chemicals, and continuous service near 200 C. Enough fluorine to be inert, enough comonomer disorder to stay amorphous and rubbery rather than crystallising into a plastic. Its weakness is specific and well known - hot amines and steam attack the vinylidene fluoride units. Not drawn: a random copolymer whose fluorine content is the grade.

Poly(4-fluorostyrene)

  P4FS · CAS 24936-47-8 · from 4-Fluorostyrene

  Fluorine is barely larger than hydrogen, so this is nearly polystyrene's shape with a strongly polar C-F bond added at the para position. The result is a polymer whose packing resembles polystyrene's while its surface energy and dielectric behaviour do not.

H

Poly(1-heptene)

  poly(heptene-1) · CAS 25511-64-2 · from 1-heptene

  With a pentyl branch the side chains are now long enough to get in each other's way but still too short to pack among themselves. This is the awkward middle of the alpha-olefin series, where melting points of the isotactic polymers reach their lowest. Made by coordination catalysis from the linear alpha-olefin.

Poly(1-hexadecene)

  poly(hexadecene-1) · CAS 25655-58-7 · from 1-hexadecene

  A tetradecyl comb. Side-chain crystallisation is well established by this length, and the polymer behaves more like a tethered wax than like a polyolefin. Made by coordination catalysis from the linear alpha-olefin.

Poly(1-hexene)

  PH, poly(1-hexene), poly(hexene-1) · from 1-hexene

  A poly(alpha-olefin) with a butyl branch on every second carbon, which prevents crystallisation entirely - so unlike polyethylene or polypropylene it is an amorphous, tacky material at room temperature. Low-molar-mass versions are the synthetic base oils that have displaced mineral oil in engine lubricants, where a uniform branched hydrocarbon behaves far better with temperature than a distilled fraction.

Poly(N-hexylmaleimide)

  PNHMI · CAS 65503-45-9 · from N-Hexylmaleimide

  A hexyl group on the imide nitrogen, far enough along the series that the side chain begins to plasticise a backbone which is otherwise exceptionally rigid.

High-density polyethylene

  HDPE, PE-HD, high density polyethylene · from ethylene (coordination catalysis)

  Polyethylene made with almost no branching, so the chains pack into a crystal that fills about seventy percent of the solid - hence the density, the stiffness and the opacity. The absence of branches is the whole difference from LDPE and it comes entirely from the catalyst, not the monomer. Milk bottles, pipe and chopping boards. Its repeat unit IS polyethylene's, so a structure search finds this alongside the other grades; the branching is what differs and no repeat unit can show it.

High-impact polystyrene

  HIPS, impact polystyrene, toughened polystyrene · from styrene polymerised in the presence of polybutadiene

  Polystyrene with rubber particles dispersed through it, formed in place by polymerising styrene in dissolved polybutadiene until the phases invert. A crack meeting a rubber particle crazes around it instead of running straight, which multiplies the energy absorbed - the same toughening mechanism as ABS, without the acrylonitrile. It is opaque for the same reason it is tough. Not drawn: a two-phase blend with grafted interfaces.

Poly(N-(2-hydroxyethyl)methacrylamide)

  from N-(2-hydroxyethyl)methacrylamide

  The amide analogue of poly(2-hydroxyethyl methacrylate). Replacing the ester with an amide removes the hydrolysis pathway that slowly releases ethylene glycol from pHEMA hydrogels.

Poly(N-(hydroxymethyl)methacrylamide)

  from N-(hydroxymethyl)methacrylamide

  The methacrylamide version of the self-crosslinking methylol monomer; the stiffer backbone raises the temperature at which the cured film softens.

Poly(N-hydroxymethylacrylamide)

  PNMA-OH, poly(N-methylolacrylamide) · from N-hydroxymethylacrylamide

  The self-crosslinking acrylamide of the coatings industry: on baking, the N-methylol groups condense with each other and with amide N-H to form methylene and ether bridges, releasing formaldehyde and water.

Poly(N-(2-hydroxypropyl)methacrylamide)

  PHPMAm · from N-(2-hydroxypropyl)methacrylamide
